Repository: tektronix/keithley

# 2281S-20-6 Battery Models

This Directory holds battery models for the Model [2281S-20-6 Precision DC Supply & Battery Simulator](https://www.tek.com/tektronix-and-keithley-dc-power-supplies/2281s).  You can use these models to simulate a variety of batteries. To contribute your own models or request a model, file a pull request, being sure to follow the [Contribution Guidelines](../../../README.md#contributing).  To request a battery model, start a Code Request issue, but please be aware that Keithley cannot guarentee we can fulfill every request for battery models.

File: Application_Specific/Battery_Simulation/2281S_Battery_Models/Energizer_CR2032/cr2032_3mA.csv
PW_MODEL_PW2281S_20_6 
Capacity=0.1563AH
SOC(%), Open Voltage(V), ESR(ohm)
0, 2.517250061, 339.11387126 
1, 2.5225067139, 317.43748983 
2, 2.5286521912, 293.54222616 
3, 2.5360450745, 263.86260986 
4, 2.5421142578, 239.5846049 
5, 2.5469474792, 217.42884318 
6, 2.5512924194, 194.73393758 
7, 2.555431366, 171.9678243 
8, 2.5594215393, 152.48362223 
9, 2.5626296997, 135.34037272 
10, 2.5656585693, 122.40982056 
11, 2.570892334, 107.12051392 
12, 2.5758934021, 94.609578451 
13, 2.5811347961, 83.918253581 
14, 2.5863380432, 75.055440267 
15, 2.5920295715, 67.629496257 
16, 2.5979347229, 61.26276652 
17, 2.6038284302, 55.653889974 
18, 2.6081199646, 51.554361979 
19, 2.6132736206, 47.651926676 
20, 2.6192550659, 44.043223063 
21, 2.6245307922, 41.033426921 
22, 2.6296348572, 38.305918376 
23, 2.6339683533, 36.352793376 
24, 2.6392402649, 34.394582113 
25, 2.6439933777, 32.820383708 
26, 2.6487731934, 31.508127848 
27, 2.6530151367, 29.933929443 
28, 2.6565437317, 28.765360514 
29, 2.6611289978, 27.428944906 
30, 2.6664810181, 26.456197103 
31, 2.6702728271, 24.555206299 
32, 2.6740684509, 24.02750651 
33, 2.677898407, 23.264567057 
34, 2.6814880371, 22.824605306 
35, 2.6848716736, 22.450764974 
36, 2.688041687, 22.136688232 
37, 2.6910438538, 21.859486898 
38, 2.6939315796, 21.583557129 
39, 2.6969070435, 21.366119385 
40, 2.7004013062, 21.010080973 
41, 2.7034797668, 20.771026611 
42, 2.706489563, 20.515441895 
43, 2.7096061707, 20.203908285 
44, 2.7124290466, 19.98647054 
45, 2.7151260376, 19.780476888 
46, 2.717830658, 19.605000814 
47, 2.7205696106, 19.409179688 
48, 2.7231140137, 19.269307454 
49, 2.7266426086, 19.055684408 
50, 2.7293205261, 18.77339681 
51, 2.7309646606, 18.624623617 
52, 2.7309532166, 18.800099691 
53, 2.7328834534, 18.591562907 
54, 2.7341461182, 18.524169922 
55, 2.7346038818, 18.581390381 
56, 2.7353248596, 18.59664917 
57, 2.7369918823, 18.472035726 
58, 2.7393035889, 18.30291748 
59, 2.7417526245, 18.135070801 
60, 2.7445030212, 17.945607503 
61, 2.7472839355, 17.749786377 
62, 2.7499351501, 17.528533936 
63, 2.751953125, 17.448425293 
64, 2.7551193237, 17.236073812 
65, 2.7582740784, 17.024993896 
66, 2.7613143921, 16.810099284 
67, 2.763168335, 16.654968262 
68, 2.7652359009, 16.565958659 
69, 2.7675476074, 16.438802083 
70, 2.7703552246, 16.226450602 
71, 2.7715454102, 16.068776449 
72, 2.7735671997, 15.947977702 
73, 2.7760124207, 15.783945719 
74, 2.7783050537, 15.588124593 
75, 2.7796821594, 15.506744385 
76, 2.7807426453, 15.361785889 
77, 2.782661438, 15.205383301 
78, 2.7848091125, 14.976501465 
79, 2.7865257263, 14.757792155 
80, 2.7884941101, 14.528910319 
81, 2.7905273438, 14.28604126 
82, 2.7922439575, 14.040629069 
83, 2.7941169739, 13.80666097 
84, 2.7966690063, 13.586680094 
85, 2.799282074, 13.319651286 
86, 2.8021278381, 13.019561768 
87, 2.8049964905, 12.705485026 
88, 2.8074073792, 12.432098389 
89, 2.8095626831, 12.177785238 
90, 2.8107948303, 11.929829915 
91, 2.8110809326, 11.618296305 
92, 2.8085975647, 11.399586995 
93, 2.8046226501, 11.168162028 
94, 2.8006973267, 10.945638021 
95, 2.7974014282, 10.79305013 
96, 2.7948646545, 10.772705078 
97, 2.7988357544, 10.746002197 
98, 2.820640564, 10.718027751 
99, 2.8841743469, 9.94237264 
100, 3.2751121521, 13.693491618

File: Application_Specific/Battery_Simulation/2281S_Battery_Models/Energizer_CR2032/cr2032_list.csv
PW_MODEL_PW2281S_20_6 
Capacity=0.0511AH
SOC(%), Open Voltage(V), ESR(ohm)
0, 2.301612854, 267.36195882 
1, 2.3033599854, 258.50296021 
2, 2.3093948364, 255.47154744 
3, 2.314666748, 247.06141154 
4, 2.3181266785, 238.86489868 
5, 2.3254623413, 232.24639893 
6, 2.3359909058, 216.07589722 
7, 2.3439064026, 217.96798706 
8, 2.3498153687, 211.23758952 
9, 2.3558349609, 204.97131348 
10, 2.3600006104, 189.94267782 
11, 2.3626213074, 189.17592367 
12, 2.3686332703, 188.06330363 
13, 2.3685874939, 178.01539103 
14, 2.3828468323, 174.20832316 
15, 2.3880844116, 165.91771444 
16, 2.3907012939, 156.46870931 
17, 2.3917617798, 147.90980021 
18, 2.4046134949, 146.14359538 
19, 2.4060096741, 130.52113851 
20, 2.4083366394, 126.60853068 
21, 2.4182815552, 122.78620402 
22, 2.4243736267, 117.0018514 
23, 2.4274711609, 109.53776042 
24, 2.4309844971, 97.703297933 
25, 2.4376716614, 91.143290202 
26, 2.4361991882, 85.419972738 
27, 2.4374885559, 79.016367594 
28, 2.4445266724, 75.181325277 
29, 2.4832382202, 62.450408936 
30, 2.5277900696, 51.322937012 
31, 2.5566444397, 45.333862305 
32, 2.5770111084, 42.109171549 
33, 2.5908203125, 39.923350016 
34, 2.5945510864, 38.829803467 
35, 2.5493011475, 49.977620443 
36, 2.5670547485, 46.342213949 
37, 2.5845451355, 43.066660563 
38, 2.5906867981, 41.281382243 
39, 2.6000137329, 39.876302083 
40, 2.6072387695, 38.870493571 
41, 2.6161727905, 37.757873535 
42, 2.6253623962, 36.685943604 
43, 2.6336021423, 35.755157471 
44, 2.6409988403, 34.923553467 
45, 2.6478919983, 34.285227458 
46, 2.6540603638, 33.728281657 
47, 2.6594696045, 33.274332682 
48, 2.6649513245, 32.814025879 
49, 2.6698303223, 32.449086507 
50, 2.6745033264, 32.096862793 
51, 2.6790275574, 31.759897868 
52, 2.6833190918, 31.466166178 
53, 2.6872367859, 31.094868978 
54, 2.691696167, 30.714670817 
55, 2.6944313049, 30.67779541 
56, 2.698009491, 30.452728271 
57, 2.7015533447, 30.226389567 
58, 2.7051239014, 29.958089193 
59, 2.7085952759, 29.654184977 
60, 2.7119750977, 29.327392578 
61, 2.7148284912, 29.043833415 
62, 2.7170028687, 28.878529867 
63, 2.719417572, 28.704325358 
64, 2.7212638855, 28.577168783 
65, 2.723361969, 28.355916341 
66, 2.7253799438, 28.240203857 
67, 2.7274513245, 28.045654297 
68, 2.7297515869, 27.768452962 
69, 2.7311248779, 27.6222229 
70, 2.7328033447, 27.528127035 
71, 2.7341804504, 27.216593424 
72, 2.7360420227, 27.02331543 
73, 2.7376785278, 26.889801025 
74, 2.7390899658, 26.654561361 
75, 2.7397346497, 26.737213135 
76, 2.7406997681, 26.681264242 
77, 2.7419013977, 26.579538981 
78, 2.7431602478, 26.489257813 
79, 2.744228363, 26.42695109 
80, 2.7454833984, 26.411692301 
81, 2.7473640442, 26.306152344 
82, 2.7492027283, 26.14847819 
83, 2.7509117126, 26.042938232 
84, 2.753074646, 25.873819987 
85, 2.7545814514, 25.712331136 
86, 2.7552833557, 25.780995687 
87, 2.7565231323, 25.71105957 
88, 2.757396698, 25.808970133 
89, 2.7590522766, 25.83694458 
90, 2.7606964111, 25.914510091 
91, 2.762512207, 26.093800863 
92, 2.7651367188, 26.295979818 
93, 2.7682189941, 26.649475098 
94, 2.772315979, 27.149200439 
95, 2.7775764465, 27.988433838 
96, 2.7860870361, 28.537750244 
97, 2.7994880676, 25.997161865 
98, 2.8234596252, 18.230438232 
99, 2.8781471252, 14.709472656 
100, 3.2659225464, 18.01554362

File: Application_Specific/Battery_Simulation/2281S_Battery_Models/Energizer_CR2032/cr2032_list_SetupAndRawData.csv (part 1 of 57)
TEST_PARAM.comment:,NO COMMENT

SourceMeter Model:,2450
SourceMeter S/N:,04018435
SourceMeter Firmware:,1.6.4c

TEST_PARAM.terminals:,FRONT TERMINALS

TEST_PARAM.initial_voc:,3.2738034725
TEST_PARAM.vcutoff:,1.5

TEST_PARAM.discharge_type:,LIST
TEST_PARAM.discharge_curr_list:,Index,Current (A),Duration (s)
,1,0.003,3600
,2,0.1,0.01
TEST_PARAM.discharge_curr_list.average_curr:,,0.0030002694437
TEST_PARAM.discharge_curr_list.duration:,,,3600.01
TEST_PARAM.discharge_curr_list.max_dur_index:,1
TEST_PARAM.max_discharge_current:,,0.1

TEST_PARAM.measure_interval:,2

TEST_PARAM.discharge_start_time:,03/05/18 10:52:23
TEST_PARAM.discharge_stop_time:,03/06/18 03:54:22

BATT_MODEL_RAW:,Index,Timestamp,Voc,Vload,ESR
BATT_MODEL_RAW:,1,0.0354123,3.2659225464,3.2118759155,18.01554362
BATT_MODEL_RAW:,2,2.0703572,3.2319641113,3.176738739,18.408457438
BATT_MODEL_RAW:,3,4.0704696,3.2160186768,3.1566772461,19.780476888
BATT_MODEL_RAW:,4,6.07058538,3.2042007446,3.1481132507,18.695831299
BATT_MODEL_RAW:,5,8.07069706,3.1945266724,3.1384239197,18.700917562
BATT_MODEL_RAW:,6,10.07081354,3.1862373352,3.1300888062,18.716176351
BATT_MODEL_RAW:,7,12.07094124,3.1788902283,3.1227073669,18.727620443
BATT_MODEL_RAW:,8,14.0710543,3.1722869873,3.1160621643,18.741607666
BATT_MODEL_RAW:,9,16.07117074,3.1662597656,3.1099739075,18.761952718
BATT_MODEL_RAW:,10,18.07128138,3.1606903076,3.1043434143,18.78229777
BATT_MODEL_RAW:,11,20.0713901,3.1555175781,3.0991020203,18.805185954
BATT_MODEL_RAW:,12,22.07150662,3.1506614685,3.0941810608,18.826802572
BATT_MODEL_RAW:,13,24.07162294,3.1461029053,3.0895423889,18.853505452
BATT_MODEL_RAW:,14,26.0717416,3.1417770386,3.0851516724,18.87512207
BATT_MODEL_RAW:,15,28.07185816,3.1376838684,3.0809822083,18.900553385
BATT_MODEL_RAW:,16,30.07197062,3.133769989,3.077003479,18.922170003
BATT_MODEL_RAW:,17,32.07208766,3.1300315857,3.0731964111,18.945058187
BATT_MODEL_RAW:,18,34.07220376,3.1264533997,3.0695343018,18.973032633
BATT_MODEL_RAW:,19,36.07231754,3.1230163574,3.0660247803,18.997192383
BATT_MODEL_RAW:,20,38.07243726,3.1196937561,3.0626296997,19.021352132
BATT_MODEL_RAW:,21,40.07255084,3.1165122986,3.0593757629,19.045511882
BATT_MODEL_RAW:,22,42.07266812,3.1134338379,3.0562286377,19.068400065
BATT_MODEL_RAW:,23,44.07278674,3.1104469299,3.0531730652,19.091288249
BATT_MODEL_RAW:,24,46.07289614,3.1075401306,3.0502166748,19.107818604
BATT_MODEL_RAW:,25,48.07301384,3.104724884,3.0473403931,19.128163656
BATT_MODEL_RAW:,26,50.0731266,3.1020011902,3.0445632935,19.145965576
BATT_MODEL_RAW:,27,52.07324692,3.0993461609,3.0418434143,19.167582194
BATT_MODEL_RAW:,28,54.07337258,3.0967483521,3.0392074585,19.180297852
BATT_MODEL_RAW:,29,56.0734838,3.0942344666,3.0366401672,19.198099772
BATT_MODEL_RAW:,30,58.07360184,3.091758728,3.0341300964,19.209543864
BATT_MODEL_RAW:,31,60.07371378,3.0893630981,3.0316848755,19.226074219
BATT_MODEL_RAW:,32,62.07382968,3.0870056152,3.0292892456,19.238789876
BATT_MODEL_RAW:,33,64.07395124,3.0847053528,3.0269508362,19.251505534
BATT_MODEL_RAW:,34,66.0740653,3.0824623108,3.0246582031,19.268035889
BATT_MODEL_RAW:,35,68.07417682,3.0802459717,3.0224189758,19.275665283
BATT_MODEL_RAW:,36,70.0742844,3.0780754089,3.0202178955,19.285837809
BATT_MODEL_RAW:,37,72.07440222,3.0759506226,3.0180625916,19.296010335
BATT_MODEL_RAW:,38,74.07452012,3.0738563538,3.0159416199,19.304911296
BATT_MODEL_RAW:,39,76.07463072,3.0717964172,3.0138702393,19.308725993
BATT_MODEL_RAW:,40,78.0747496,3.0697860718,3.0118331909,19.317626953
BATT_MODEL_RAW:,41,80.07486564,3.0678024292,3.0098266602,19.325256348
BATT_MODEL_RAW:,42,82.07498204,3.0658493042,3.0078620911,19.329071045
BATT_MODEL_RAW:,43,84.07510068,3.0639343262,3.0059242249,19.336700439
BATT_MODEL_RAW:,44,86.07521302,3.062046051,3.0040283203,19.339243571
BATT_MODEL_RAW:,45,88.07532862,3.0601882935,3.0021591187,19.343058268
BATT_MODEL_RAW:,46,90.07544612,3.0583496094,3.0002326965,19.372304281
BATT_MODEL_RAW:,47,92.07555702,3.0565414429,2.9984169006,19.374847412
BATT_MODEL_RAW:,48,94.07568046,3.0547523499,2.9966239929,19.376118978
BATT_MODEL_RAW:,49,96.07579398,3.0529975891,2.9948730469,19.374847412
BATT_MODEL_RAW:,50,98.0759116,3.0512695313,2.9931373596,19.377390544
BATT_MODEL_RAW:,51,100.07602366,3.0495529175,2.9914283752,19.374847412
BATT_MODEL_RAW:,52,102.0761372,3.0478591919,2.9897460938,19.371032715
BATT_MODEL_RAW:,53,104.0762536,3.0461959839,2.9880867004,19.369761149
BATT_MODEL_RAW:,54,106.07637582,3.0445518494,2.98645401,19.365946452
BATT_MODEL_RAW:,55,108.07648972,3.0429496765,2.9848556519,19.364674886
BATT_MODEL_RAW:,56,110.0766055,3.041343689,2.9832649231,19.359588623
BATT_MODEL_RAW:,57,112.07672384,3.0397567749,2.9817047119,19.350687663
BATT_MODEL_RAW:,58,114.07684318,3.0382080078,2.9801597595,19.349416097
BATT_MODEL_RAW:,59,116.07700566,3.0366668701,2.9786376953,19.343058268
BATT_MODEL_RAW:,60,118.07707112,3.0351448059,2.9771385193,19.335428874
BATT_MODEL_RAW:,61,120.0771828,3.0336341858,2.9756584167,19.325256348
BATT_MODEL_RAW:,62,122.07730256,3.0321502686,2.974193573,19.318898519
BATT_MODEL_RAW:,63,124.07742478,3.0306854248,2.9727592468,19.308725993
BATT_MODEL_RAW:,64,126.07753616,3.0292358398,2.9713287354,19.302368164
BATT_MODEL_RAW:,65,128.077649,3.0278129578,2.9699249268,19.296010335
BATT_MODEL_RAW:,66,130.07776982,3.0263938904,2.9685325623,19.287109375
BATT_MODEL_RAW:,67,132.07787392,3.0249938965,2.9671669006,19.275665283
BATT_MODEL_RAW:,68,134.07799614,3.023601532,2.9658126831,19.262949626
BATT_MODEL_RAW:,69,136.07810796,3.0222396851,2.9644775391,19.254048665
BATT_MODEL_RAW:,70,138.07822446,3.0208778381,2.9631576538,19.240061442
BATT_MODEL_RAW:,71,140.07833784,3.0195426941,2.961856842,19.22861735
BATT_MODEL_RAW:,72,142.07845544,3.0182189941,2.9605751038,19.214630127
BATT_MODEL_RAW:,73,144.07857144,3.0169181824,2.9593048096,19.204457601
BATT_MODEL_RAW:,74,146.078685,3.0156173706,2.9580497742,19.189198812
BATT_MODEL_RAW:,75,148.07881138,3.0143432617,2.9568099976,19.17775472
BATT_MODEL_RAW:,76,150.07891874,3.0130767822,2.955581665,19.165039063
BATT_MODEL_RAW:,77,152.07903576,3.0118255615,2.9543762207,19.149780273
BATT_MODEL_RAW:,78,154.0791532,3.0105857849,2.9531822205,19.134521484
BATT_MODEL_RAW:,79,156.07926406,3.0093612671,2.9519996643,19.120534261
BATT_MODEL_RAW:,80,158.07938034,3.0081443787,2.950843811,19.100189209
BATT_MODEL_RAW:,81,160.07949806,3.0069503784,2.9496955872,19.08493042
BATT_MODEL_RAW:,82,162.0796172,3.0057563782,2.9485549927,19.067128499
BATT_MODEL_RAW:,83,164.07972894,3.0045852661,2.947429657,19.05186971
BATT_MODEL_RAW:,84,166.07984642,3.0034179688,2.9463195801,19.032796224
BATT_MODEL_RAW:,85,168.07996346,3.0022735596,2.945224762,19.016265869
BATT_MODEL_RAW:,86,170.08008094,3.0011291504,2.9441413879,18.995920817
BATT_MODEL_RAW:,87,172.08019228,2.9999923706,2.9430618286,18.976847331
BATT_MODEL_RAW:,88,174.08031462,2.9988899231,2.9420013428,18.962860107
BATT_MODEL_RAW:,89,176.08042926,2.9977874756,2.9409675598,18.939971924
BATT_MODEL_RAW:,90,178.08053692,2.9966888428,2.9399452209,18.914540609
BATT_MODEL_RAW:,91,180.08065452,2.9956054688,2.9389190674,18.895467122
BATT_MODEL_RAW:,92,182.08077426,2.9945259094,2.937915802,18.870035807
BATT_MODEL_RAW:,93,184.08088864,2.9934768677,2.936920166,18.852233887
BATT_MODEL_RAW:,94,186.08100598,2.9924278259,2.9359474182,18.826802572
BATT_MODEL_RAW:,95,188.08113376,2.9913978577,2.9349899292,18.802642822
BATT_MODEL_RAW:,96,190.08124632,2.9903717041,2.9340248108,18.78229777
BATT_MODEL_RAW:,97,192.08136412,2.9893417358,2.93309021,18.750508626
BATT_MODEL_RAW:,98,194.08147686,2.9883422852,2.9321594238,18.727620443
BATT_MODEL_RAW:,99,196.08158706,2.9873352051,2.9312362671,18.699645996
BATT_MODEL_RAW:,100,198.08170272,2.9863548279,2.9303359985,18.672943115
BATT_MODEL_RAW:,101,200.08181878,2.9853820801,2.9294433594,18.646240234
BATT_MODEL_RAW:,102,202.08193174,2.9844055176,2.9285545349,18.616994222
BATT_MODEL_RAW:,103,204.08205018,2.9834518433,2.9276733398,18.592834473
BATT_MODEL_RAW:,104,206.08216922,2.9824943542,2.9268035889,18.56358846
BATT_MODEL_RAW:,105,208.08228294,2.981552124,2.9259605408,18.530527751
BATT_MODEL_RAW:,106,210.08239576,2.9806213379,2.925113678,18.502553304
BATT_MODEL_RAW:,107,212.08251512,2.9796943665,2.9242744446,18.473307292
BATT_MODEL_RAW:,108,214.08263194,2.9787788391,2.9234619141,18.438975016
BATT_MODEL_RAW:,109,216.08274722,2.9778709412,2.9226455688,18.408457438
BATT_MODEL_RAW:,110,218.0828687,2.9769935608,2.9218444824,18.383026123
BATT_MODEL_RAW:,111,220.08297558,2.9760971069,2.9210548401,18.347422282
BATT_MODEL_RAW:,112,222.0830938,2.9752197266,2.9202613831,18.319447835
BATT_MODEL_RAW:,113,224.08321534,2.9743537903,2.9194908142,18.287658691
BATT_MODEL_RAW:,114,226.0833232,2.9734725952,2.9187202454,18.250783285
BATT_MODEL_RAW:,115,228.08344806,2.9726295471,2.9179725647,18.218994141
BATT_MODEL_RAW:,116,230.0835715,2.971786499,2.9172210693,18.188476563
BATT_MODEL_RAW:,117,232.08368108,2.9709472656,2.916469574,18.15923055
BATT_MODEL_RAW:,118,234.08380452,2.9701042175,2.9157333374,18.123626709
BATT_MODEL_RAW:,119,236.08391672,2.9692955017,2.915019989,18.091837565
BATT_MODEL_RAW:,120,238.0840319,2.9684677124,2.9143066406,18.053690592
BATT_MODEL_RAW:,121,240.08414572,2.9676628113,2.9135818481,18.026987712
BATT_MODEL_RAW:,122,242.08426386,2.9668617249,2.9128913879,17.990112305
BATT_MODEL_RAW:,123,244.08438404,2.966053009,2.9121894836,17.954508464
BATT_MODEL_RAW:,124,246.08448814,2.9652671814,2.9114990234,17.92271932
BATT_MODEL_RAW:,125,248.08460782,2.9644889832,2.910823822,17.888387044
BATT_MODEL_RAW:,126,250.08471916,2.9637069702,2.9101409912,17.855326335
BATT_MODEL_RAW:,127,252.08483614,2.9629478455,2.9094772339,17.823537191
BATT_MODEL_RAW:,128,254.08495558,2.9621658325,2.9088058472,17.786661784
BATT_MODEL_RAW:,129,256.08507152,2.9614143372,2.9081535339,17.753601074
BATT_MODEL_RAW:,130,258.08518886,2.9606628418,2.9075012207,17.720540365
BATT_MODEL_RAW:,131,260.08530482,2.9599151611,2.9068565369,17.686208089
BATT_MODEL_RAW:,132,262.08541746,2.9591903687,2.9062156677,17.658233643
BATT_MODEL_RAW:,133,264.0855373,2.958442688,2.9055900574,17.617543538
BATT_MODEL_RAW:,134,266.08565714,2.9577140808,2.9049491882,17.588297526
BATT_MODEL_RAW:,135,268.08576704,2.956993103,2.9043388367,17.551422119
BATT_MODEL_RAW:,136,270.08588386,2.9562797546,2.9037208557,17.519632975
BATT_MODEL_RAW:,137,272.08600396,2.9555740356,2.9031181335,17.4853007
BATT_MODEL_RAW:,138,274.0861215,2.9548683167,2.902507782,17.453511556
BATT_MODEL_RAW:,139,276.08623842,2.954158783,2.9019088745,17.416636149
BATT_MODEL_RAW:,140,278.0863525,2.9534683228,2.9013214111,17.382303874
BATT_MODEL_RAW:,141,280.08646534,2.9527893066,2.9007377625,17.35051473
BATT_MODEL_RAW:,142,282.0865897,2.9521064758,2.9001464844,17.319997152
BATT_MODEL_RAW:,143,284.08671094,2.9514274597,2.8995666504,17.286936442
BATT_MODEL_RAW:,144,286.08682074,2.9507522583,2.8989982605,17.251332601
BATT_MODEL_RAW:,145,288.08693754,2.9500846863,2.8984222412,17.220815023
BATT_MODEL_RAW:,146,290.08705858,2.9494247437,2.8978614807,17.187754313
BATT_MODEL_RAW:,147,292.0871672,2.9487686157,2.8973083496,17.153422038
BATT_MODEL_RAW:,148,294.0872863,2.9481048584,2.8967399597,17.121632894
BATT_MODEL_RAW:,149,296.08740338,2.9474601746,2.896194458,17.088572184
BATT_MODEL_RAW:,150,298.08751954,2.9468154907,2.8956413269,17.058054606
BATT_MODEL_RAW:,151,300.08763208,2.9461746216,2.8950958252,17.026265462
BATT_MODEL_RAW:,152,302.08775066,2.9455337524,2.8945503235,16.994476318
BATT_MODEL_RAW:,153,304.0878625,2.9449081421,2.8940124512,16.965230306
BATT_MODEL_RAW:,154,306.08798382,2.944278717,2.8934745789,16.934712728
BATT_MODEL_RAW:,155,308.08810216,2.9436569214,2.8929519653,16.901652018
BATT_MODEL_RAW:,156,310.08820404,2.9430351257,2.8924217224,16.87113444
BATT_MODEL_RAW:,157,312.08832166,2.9424209595,2.8918952942,16.841888428
BATT_MODEL_RAW:,158,314.08844162,2.9418067932,2.8913764954,16.810099284
BATT_MODEL_RAW:,159,316.0885496,2.941192627,2.8908576965,16.77831014
BATT_MODEL_RAW:,160,318.08866672,2.9405937195,2.8903388977,16.751607259
BATT_MODEL_RAW:,161,320.08878518,2.939994812,2.8898239136,16.723632813
BATT_MODEL_RAW:,162,322.0888998,2.9393959045,2.8893127441,16.6943868
BATT_MODEL_RAW:,163,324.08902312,2.9388084412,2.8888092041,16.666412354
BATT_MODEL_RAW:,164,326.08913174,2.9382171631,2.8882980347,16.639709473
BATT_MODEL_RAW:,165,328.08924598,2.9376411438,2.8878059387,16.611735026
BATT_MODEL_RAW:,166,330.0893604,2.9370498657,2.887298584,16.583760579
BATT_MODEL_RAW:,167,332.08947458,2.9364700317,2.886806488,16.554514567
BATT_MODEL_RAW:,168,334.08959088,2.9358978271,2.8863105774,16.529083252
BATT_MODEL_RAW:,169,336.08970714,2.9353256226,2.8858146667,16.503651937
BATT_MODEL_RAW:,170,338.08982632,2.9347648621,2.8853378296,16.47567749
BATT_MODEL_RAW:,171,340.08994066,2.9341812134,2.8848381042,16.447703044
BATT_MODEL_RAW:,172,342.09005204,2.9336204529,2.8843574524,16.421000163
BATT_MODEL_RAW:,173,344.09017092,2.9330711365,2.8838806152,16.396840413
BATT_MODEL_RAW:,174,346.09028474,2.932510376,2.8834037781,16.368865967
BATT_MODEL_RAW:,175,348.090401,2.9319648743,2.8829307556,16.344706217
BATT_MODEL_RAW:,176,350.09051188,2.9314117432,2.8824539185,16.319274902
BATT_MODEL_RAW:,177,352.0906289,2.9308776855,2.8819923401,16.295115153
BATT_MODEL_RAW:,178,354.09074702,2.9303245544,2.8815231323,16.267140706
BATT_MODEL_RAW:,179,356.09085784,2.9297904968,2.8810539246,16.245524089
BATT_MODEL_RAW:,180,358.09097456,2.9292602539,2.8805923462,16.222635905
BATT_MODEL_RAW:,181,360.09109082,2.9287185669,2.8801307678,16.195933024
BATT_MODEL_RAW:,182,362.09126704,2.9281806946,2.8796691895,16.170501709
BATT_MODEL_RAW:,183,364.09132998,2.9276618958,2.8792114258,16.150156657
BATT_MODEL_RAW:,184,366.09144526,2.9271392822,2.8787536621,16.128540039
BATT_MODEL_RAW:,185,368.09156482,2.9266166687,2.8783035278,16.10438029
BATT_MODEL_RAW:,186,370.09166498,2.9260940552,2.8778533936,16.08022054
BATT_MODEL_RAW:,187,372.0917807,2.925579071,2.8774032593,16.058603923
BATT_MODEL_RAW:,188,374.0919,2.9250640869,2.8769607544,16.034444173
BATT_MODEL_RAW:,189,376.09201008,2.9245452881,2.8765068054,16.012827555
BATT_MODEL_RAW:,190,378.0921289,2.9240493774,2.8760757446,15.991210938
BATT_MODEL_RAW:,191,380.09224252,2.9235420227,2.8756256104,15.972137451
BATT_MODEL_RAW:,192,382.09235784,2.9230422974,2.8751869202,15.951792399
BATT_MODEL_RAW:,193,384.09247574,2.9225273132,2.87474823,15.926361084
BATT_MODEL_RAW:,194,386.09258662,2.9220466614,2.8743171692,15.909830729
BATT_MODEL_RAW:,195,388.09270626,2.9215507507,2.873878479,15.890757243
BATT_MODEL_RAW:,196,390.09281928,2.9210586548,2.8734436035,15.871683757
BATT_MODEL_RAW:,197,392.09292954,2.9205627441,2.8730163574,15.848795573
BATT_MODEL_RAW:,198,394.09304934,2.9200706482,2.8725814819,15.829722087
BATT_MODEL_RAW:,199,396.0931605,2.9195861816,2.8721618652,15.808105469
BATT_MODEL_RAW:,200,398.0932772,2.9191017151,2.8717346191,15.789031982
BATT_MODEL_RAW:,201,400.0933909,2.9186286926,2.8713111877,15.772501628
BATT_MODEL_RAW:,202,402.0935044,2.9181518555,2.8708839417,15.755971273
BATT_MODEL_RAW:,203,404.09362516,2.9176712036,2.8704719543,15.733083089
BATT_MODEL_RAW:,204,406.09374438,2.9172058105,2.8700561523,15.716552734
BATT_MODEL_RAW:,205,408.09385414,2.9167327881,2.8696327209,15.70002238
BATT_MODEL_RAW:,206,410.09397518,2.9162559509,2.8692245483,15.677134196
BATT_MODEL_RAW:,207,412.09408532,2.9157943726,2.8688087463,15.661875407
BATT_MODEL_RAW:,208,414.09420184,2.9153327942,2.8684043884,15.642801921
BATT_MODEL_RAW:,209,416.09431842,2.9148597717,2.8679885864,15.623728434
BATT_MODEL_RAW:,210,418.09442944,2.9144096375,2.8675880432,15.607198079
BATT_MODEL_RAW:,211,420.09454578,2.9139442444,2.8671722412,15.590667725
BATT_MODEL_RAW:,212,422.09465416,2.9134979248,2.866771698,15.575408936
BATT_MODEL_RAW:,213,424.09476716,2.9130477905,2.8663673401,15.560150146
BATT_MODEL_RAW:,214,426.09488096,2.9126014709,2.865978241,15.54107666
BATT_MODEL_RAW:,215,428.09499412,2.912147522,2.8655815125,15.522003174
BATT_MODEL_RAW:,216,430.09510966,2.9116973877,2.8651657104,15.510559082
BATT_MODEL_RAW:,217,432.0952278,2.9112548828,2.864780426,15.491485596
BATT_MODEL_RAW:,218,434.09534354,2.9108123779,2.8643951416,15.472412109
BATT_MODEL_RAW:,219,436.09545886,2.9103851318,2.8640098572,15.458424886
BATT_MODEL_RAW:,220,438.09556914,2.9099464417,2.863609314,15.445709229
BATT_MODEL_RAW:,221,440.09568424,2.9095115662,2.8632278442,15.427907308
BATT_MODEL_RAW:,222,442.09579452,2.9090843201,2.8628425598,15.413920085
BATT_MODEL_RAW:,223,444.09591038,2.9086456299,2.8624534607,15.39738973
BATT_MODEL_RAW:,224,446.09602462,2.9082260132,2.8620681763,15.385945638
BATT_MODEL_RAW:,225,448.09614944,2.9077949524,2.8616867065,15.369415283
BATT_MODEL_RAW:,226,450.09625036,2.9073677063,2.8613052368,15.354156494
BATT_MODEL_RAW:,227,452.09636872,2.9069442749,2.8609237671,15.340169271
BATT_MODEL_RAW:,228,454.09648758,2.9065246582,2.8605422974,15.327453613
BATT_MODEL_RAW:,229,456.09659932,2.9061126709,2.860168457,15.314737956
BATT_MODEL_RAW:,230,458.09672118,2.9056930542,2.8597946167,15.299479167
BATT_MODEL_RAW:,231,460.09683118,2.9052696228,2.859413147,15.285491943
BATT_MODEL_RAW:,232,462.09694766,2.9048652649,2.8590545654,15.270233154
BATT_MODEL_RAW:,233,464.09706358,2.9044532776,2.8586769104,15.258789063
BATT_MODEL_RAW:,234,466.09718064,2.9040489197,2.8583030701,15.248616536
BATT_MODEL_RAW:,235,468.0972945,2.9036331177,2.8579292297,15.234629313
BATT_MODEL_RAW:,236,470.09740454,2.9032402039,2.8575630188,15.225728353
BATT_MODEL_RAW:,237,472.09752138,2.9028320313,2.8571968079,15.21174113
BATT_MODEL_RAW:,238,474.09763678,2.9024200439,2.8568305969,15.19648234
BATT_MODEL_RAW:,239,476.09774798,2.9020309448,2.8564720154,15.186309814
BATT_MODEL_RAW:,240,478.09786234,2.9016304016,2.8561019897,15.176137288
BATT_MODEL_RAW:,241,480.09797252,2.9012298584,2.8557395935,15.163421631
BATT_MODEL_RAW:,242,482.09809356,2.9008331299,2.8553771973,15.151977539
BATT_MODEL_RAW:,243,484.09821188,2.9004364014,2.8550224304,15.137990316
BATT_MODEL_RAW:,244,486.09831348,2.900062561,2.8546676636,15.131632487
BATT_MODEL_RAW:,245,488.09843134,2.8996582031,2.854309082,15.116373698
BATT_MODEL_RAW:,246,490.09854736,2.8992729187,2.8539581299,15.104929606
BATT_MODEL_RAW:,247,492.09865572,2.8988990784,2.853603363,15.098571777
BATT_MODEL_RAW:,248,494.09877784,2.8985061646,2.8532524109,15.084584554
BATT_MODEL_RAW:,249,496.09888668,2.8981323242,2.852897644,15.078226725
BATT_MODEL_RAW:,250,498.09900454,2.8977355957,2.8525352478,15.066782633
BATT_MODEL_RAW:,251,500.09912422,2.8973579407,2.8521881104,15.056610107
BATT_MODEL_RAW:,252,502.09922964,2.8969764709,2.8518447876,15.04389445
BATT_MODEL_RAW:,253,504.09934356,2.8966178894,2.8515052795,15.037536621
BATT_MODEL_RAW:,254,506.099461,2.896232605,2.8511505127,15.027364095
BATT_MODEL_RAW:,255,508.09957344,2.8958702087,2.8508110046,15.019734701
BATT_MODEL_RAW:,256,510.09968736,2.8955001831,2.8504676819,15.01083374
BATT_MODEL_RAW:,257,512.09980138,2.8951263428,2.8501243591,15.000661214
BATT_MODEL_RAW:,258,514.0999255,2.8947525024,2.849773407,14.99303182
BATT_MODEL_RAW:,259,516.10002942,2.8943901062,2.8494415283,14.982859294
BATT_MODEL_RAW:,260,518.10018266,2.8940200806,2.8491020203,14.972686768
BATT_MODEL_RAW:,261,520.10026016,2.8936691284,2.8487739563,14.965057373
BATT_MODEL_RAW:,262,522.10037724,2.8932991028,2.8484306335,14.956156413
BATT_MODEL_RAW:,263,524.10053556,2.8929367065,2.8480911255,14.948527018
BATT_MODEL_RAW:,264,526.10060636,2.8925628662,2.8477554321,14.935811361
BATT_MODEL_RAW:,265,528.10072198,2.8922233582,2.8474273682,14.931996663
BATT_MODEL_RAW:,266,530.10083608,2.891872406,2.8470916748,14.9269104
BATT_MODEL_RAW:,267,532.1009521,2.8915100098,2.8467559814,14.91800944
BATT_MODEL_RAW:,268,534.1010655,2.8911590576,2.8464279175,14.910380046
BATT_MODEL_RAW:,269,536.10118196,2.8908042908,2.8461036682,14.90020752
BATT_MODEL_RAW:,270,538.10129756,2.8904533386,2.8457717896,14.893849691
BATT_MODEL_RAW:,271,540.10142062,2.8901062012,2.845451355,14.88494873
BATT_MODEL_RAW:,272,542.10153626,2.8897628784,2.8451194763,14.881134033
BATT_MODEL_RAW:,273,544.10165348,2.8894195557,2.8447990417,14.873504639
BATT_MODEL_RAW:,274,546.10175266,2.8890686035,2.8444709778,14.865875244
BATT_MODEL_RAW:,275,548.10186918,2.8887252808,2.8441467285,14.859517415
BATT_MODEL_RAW:,276,550.10198262,2.8883857727,2.8438224792,14.854431152
BATT_MODEL_RAW:,277,552.1021026,2.8880462646,2.8435020447,14.848073324
BATT_MODEL_RAW:,278,554.1022212,2.8877105713,2.8431816101,14.842987061
BATT_MODEL_RAW:,279,556.10232996,2.8873672485,2.8428497314,14.839172363
BATT_MODEL_RAW:,280,558.10244664,2.8870201111,2.8425369263,14.827728271
BATT_MODEL_RAW:,281,560.10256566,2.8866958618,2.8422241211,14.823913574
BATT_MODEL_RAW:,282,562.10268078,2.8863639832,2.8419075012,14.818827311
BATT_MODEL_RAW:,283,564.10279758,2.8860244751,2.8415870667,14.812469482
BATT_MODEL_RAW:,284,566.10290844,2.8857040405,2.8412780762,14.808654785
BATT_MODEL_RAW:,285,568.10302324,2.8853683472,2.8409576416,14.803568522
BATT_MODEL_RAW:,286,570.10313348,2.8850364685,2.8406448364,14.797210693
BATT_MODEL_RAW:,287,572.1032569,2.8847122192,2.8403244019,14.795939128
BATT_MODEL_RAW:,288,574.10337298,2.88438797,2.8400154114,14.790852865
BATT_MODEL_RAW:,289,576.10348434,2.8840560913,2.8397102356,14.781951904
BATT_MODEL_RAW:,290,578.10360166,2.8837432861,2.8394050598,14.779408773
BATT_MODEL_RAW:,291,580.10371642,2.8834152222,2.8390960693,14.773050944
BATT_MODEL_RAW:,292,582.1038365,2.8830947876,2.8387947083,14.766693115
BATT_MODEL_RAW:,293,584.10395566,2.8827857971,2.8384895325,14.765421549
BATT_MODEL_RAW:,294,586.10406976,2.8824501038,2.8381729126,14.759063721
BATT_MODEL_RAW:,295,588.1041882,2.8821411133,2.8378829956,14.752705892
BATT_MODEL_RAW:,296,590.104298,2.8818244934,2.8375701904,14.751434326
BATT_MODEL_RAW:,297,592.10441396,2.8815078735,2.8372764587,14.743804932
BATT_MODEL_RAW:,298,594.10453262,2.8811912537,2.836971283,14.739990234
BATT_MODEL_RAW:,299,596.10464642,2.8808898926,2.8366737366,14.738718669
BATT_MODEL_RAW:,300,598.10478062,2.8805809021,2.8363685608,14.737447103
BATT_MODEL_RAW:,301,600.10489624,2.8802719116,2.8360671997,14.734903971
BATT_MODEL_RAW:,302,602.10500582,2.8799629211,2.8357772827,14.728546143
BATT_MODEL_RAW:,303,604.10510362,2.8796539307,2.8354797363,14.724731445
BATT_MODEL_RAW:,304,606.10521678,2.8793449402,2.8351860046,14.719645182
BATT_MODEL_RAW:,305,608.1053381,2.8790512085,2.8348922729,14.719645182
BATT_MODEL_RAW:,306,610.10545248,2.878742218,2.834602356,14.713287354
BATT_MODEL_RAW:,307,612.1055632,2.8784332275,2.8342971802,14.712015788
BATT_MODEL_RAW:,308,614.10568758,2.8781471252,2.8340187073,14.709472656
BATT_MODEL_RAW:,309,616.10579834,2.8778495789,2.8337287903,14.706929525
BATT_MODEL_RAW:,310,618.10593902,2.8775520325,2.8334350586,14.705657959
BATT_MODEL_RAW:,311,620.10605568,2.8772468567,2.8331489563,14.69930013
BATT_MODEL_RAW:,312,622.1061716,2.8769607544,2.832862854,14.69930013
BATT_MODEL_RAW:,313,624.10629426,2.8766555786,2.8325653076,14.696756999
BATT_MODEL_RAW:,314,626.1063843,2.8763618469,2.8322868347,14.691670736
BATT_MODEL_RAW:,315,628.1065005,2.8760757446,2.8319969177,14.692942301
BATT_MODEL_RAW:,316,630.10661394,2.8757781982,2.8317184448,14.686584473
BATT_MODEL_RAW:,317,632.10673742,2.8754920959,2.8314285278,14.687856038
BATT_MODEL_RAW:,318,634.10685654,2.875202179,2.8311424255,14.686584473
BATT_MODEL_RAW:,319,636.10697096,2.874912262,2.8308601379,14.684041341
BATT_MODEL_RAW:,320,638.10711554,2.8746261597,2.830581665,14.68149821
BATT_MODEL_RAW:,321,640.10720642,2.8743400574,2.8302955627,14.68149821
BATT_MODEL_RAW:,322,642.10732576,2.8740539551,2.8300132751,14.680226644
BATT_MODEL_RAW:,323,644.1074444,2.8737678528,2.8297386169,14.676411947
BATT_MODEL_RAW:,324,646.107561,2.8734855652,2.8294525146,14.677683512
BATT_MODEL_RAW:,325,648.10769578,2.873210907,2.8291816711,14.676411947
BATT_MODEL_RAW:,326,650.10779226,2.8729286194,2.8288993835,14.676411947
BATT_MODEL_RAW:,327,652.10793182,2.8726425171,2.8286209106,14.673868815
BATT_MODEL_RAW:,328,654.10805272,2.8723678589,2.8283462524,14.673868815
BATT_MODEL_RAW:,329,656.1081441,2.8720855713,2.8280677795,14.672597249
BATT_MODEL_RAW:,330,658.10829044,2.8718147278,2.8277931213,14.673868815
BATT_MODEL_RAW:,331,660.10839682,2.8715400696,2.8275299072,14.670054118
BATT_MODEL_RAW:,332,662.10852356,2.871257782,2.8272476196,14.670054118
BATT_MODEL_RAW:,333,664.10864216,2.8709793091,2.8269729614,14.668782552
BATT_MODEL_RAW:,334,666.10874558,2.870716095,2.8267021179,14.671325684
BATT_MODEL_RAW:,335,668.10884626,2.8704414368,2.8264350891,14.668782552
BATT_MODEL_RAW:,336,670.10898596,2.8701820374,2.8261680603,14.671325684
BATT_MODEL_RAW:,337,672.10907682,2.8699111938,2.8259048462,14.668782552
BATT_MODEL_RAW:,338,674.10922246,2.8696403503,2.8256263733,14.671325684
BATT_MODEL_RAW:,339,676.1093218,2.8693733215,2.8253631592,14.670054118
BATT_MODEL_RAW:,340,678.10945736,2.8690986633,2.8250923157,14.668782552
BATT_MODEL_RAW:,341,680.10955438,2.8688392639,2.8248252869,14.671325684
BATT_MODEL_RAW:,342,682.10966736,2.8685760498,2.8245620728,14.671325684
BATT_MODEL_RAW:,343,684.10980752,2.8683166504,2.8243026733,14.671325684
BATT_MODEL_RAW:,344,686.1099036,2.8680648804,2.8240356445,14.676411947
BATT_MODEL_RAW:,345,688.11002418,2.8678016663,2.8237686157,14.677683512
BATT_MODEL_RAW:,346,690.11013642,2.8675422668,2.823513031,14.676411947
BATT_MODEL_RAW:,347,692.1102558,2.867275238,2.8232498169,14.675140381
BATT_MODEL_RAW:,348,694.11039532,2.8670196533,2.8229866028,14.677683512
BATT_MODEL_RAW:,349,696.11051492,2.8667640686,2.8227348328,14.676411947
BATT_MODEL_RAW:,350,698.11062822,2.8665084839,2.8224639893,14.68149821
BATT_MODEL_RAW:,351,700.11074774,2.8662605286,2.8222122192,14.682769775
BATT_MODEL_RAW:,352,702.1108669,2.8660087585,2.8219528198,14.685312907
BATT_MODEL_RAW:,353,704.11098602,2.8657531738,2.8216896057,14.687856038
BATT_MODEL_RAW:,354,706.1111053,2.8655014038,2.821434021,14.689127604
BATT_MODEL_RAW:,355,708.11122086,2.8652534485,2.8211784363,14.691670736
BATT_MODEL_RAW:,356,710.11133902,2.8649940491,2.8209152222,14.692942301
BATT_MODEL_RAW:,357,712.11143844,2.8647384644,2.8206520081,14.695485433
BATT_MODEL_RAW:,358,714.11157566,2.8645095825,2.8204154968,14.698028564
BATT_MODEL_RAW:,359,716.1116806,2.8642539978,2.8201446533,14.703114827
BATT_MODEL_RAW:,360,718.11182036,2.8639984131,2.819896698,14.700571696
BATT_MODEL_RAW:,361,720.11193984,2.8637580872,2.8196372986,14.706929525
BATT_MODEL_RAW:,362,722.11204582,2.8635215759,2.8193855286,14.712015788
BATT_MODEL_RAW:,363,724.1121685,2.8632698059,2.8191299438,14.713287354
BATT_MODEL_RAW:,364,726.1122843,2.8630409241,2.8188896179,14.717102051
BATT_MODEL_RAW:,365,728.11240294,2.8627891541,2.8186340332,14.718373617
BATT_MODEL_RAW:,366,730.1125199,2.8625488281,2.8183860779,14.720916748
BATT_MODEL_RAW:,367,732.11263666,2.8623085022,2.8181343079,14.724731445
BATT_MODEL_RAW:,368,734.11275724,2.862071991,2.8178863525,14.728546143
BATT_MODEL_RAW:,369,736.11287524,2.861831665,2.8176383972,14.731089274
BATT_MODEL_RAW:,370,738.11299002,2.8615875244,2.8173942566,14.731089274
BATT_MODEL_RAW:,371,740.1131081,2.8613624573,2.8171424866,14.739990234
BATT_MODEL_RAW:,372,742.11322778,2.861125946,2.8169021606,14.7412618
BATT_MODEL_RAW:,373,744.11334566,2.8608970642,2.81665802,14.746348063
BATT_MODEL_RAW:,374,746.11346516,2.8606643677,2.8164138794,14.75016276
BATT_MODEL_RAW:,375,748.11357896,2.8604316711,2.8161735535,14.752705892
BATT_MODEL_RAW:,376,750.11369738,2.8602104187,2.8159370422,14.757792155
BATT_MODEL_RAW:,377,752.11381808,2.8599815369,2.8156890869,14.764149984
BATT_MODEL_RAW:,378,754.11393482,2.8597564697,2.8154602051,14.765421549
BATT_MODEL_RAW:,379,756.11405064,2.8595314026,2.8152198792,14.770507813
BATT_MODEL_RAW:,380,758.1141697,2.8593101501,2.8149795532,14.776865641
BATT_MODEL_RAW:,381,760.11428712,2.859085083,2.8147468567,14.779408773
BATT_MODEL_RAW:,382,762.11441242,2.8588523865,2.8145027161,14.78322347
BATT_MODEL_RAW:,383,764.11453082,2.8586349487,2.8142776489,14.785766602
BATT_MODEL_RAW:,384,766.11464986,2.858417511,2.814037323,14.793395996
BATT_MODEL_RAW:,385,768.11477056,2.8581886292,2.8138008118,14.795939128
BATT_MODEL_RAW:,386,770.11489126,2.8579750061,2.8135643005,14.803568522
BATT_MODEL_RAW:,387,772.11501104,2.857749939,2.813331604,14.806111654
BATT_MODEL_RAW:,388,774.11512392,2.8575325012,2.8130989075,14.811197917
BATT_MODEL_RAW:,389,776.11524438,2.8573188782,2.8128623962,14.818827311
BATT_MODEL_RAW:,390,778.11535302,2.8571090698,2.8126411438,14.822642008
BATT_MODEL_RAW:,391,780.11546556,2.8569068909,2.812412262,14.831542969
BATT_MODEL_RAW:,392,782.1155853,2.856678009,2.8121833801,14.831542969
BATT_MODEL_RAW:,393,784.11570312,2.8564682007,2.8119506836,14.839172363
BATT_MODEL_RAW:,394,786.11582706,2.8562507629,2.8117179871,14.844258626
BATT_MODEL_RAW:,395,788.1159442,2.856048584,2.8114967346,14.850616455
BATT_MODEL_RAW:,396,790.11606514,2.8558349609,2.8112678528,14.855702718
BATT_MODEL_RAW:,397,792.1161801,2.8556213379,2.8110389709,14.860788981
BATT_MODEL_RAW:,398,794.1162991,2.8554191589,2.8108139038,14.868418376
BATT_MODEL_RAW:,399,796.1164161,2.8552131653,2.8105812073,14.877319336
BATT_MODEL_RAW:,400,798.11653708,2.8550109863,2.8103523254,14.886220296
BATT_MODEL_RAW:,401,800.11663028,2.854801178,2.810131073,14.890034993
BATT_MODEL_RAW:,402,802.11676782,2.8546028137,2.8099136353,14.896392822
BATT_MODEL_RAW:,403,804.11688228,2.8544044495,2.8096885681,14.905293783
BATT_MODEL_RAW:,404,806.117002,2.8541946411,2.809463501,14.910380046
BATT_MODEL_RAW:,405,808.11712562,2.8539924622,2.8092384338,14.91800944
BATT_MODEL_RAW:,406,810.11723784,2.8537979126,2.8090209961,14.925638835
BATT_MODEL_RAW:,407,812.11736022,2.8535995483,2.8087997437,14.933268229
BATT_MODEL_RAW:,408,814.11747598,2.8533973694,2.8085784912,14.939626058
BATT_MODEL_RAW:,409,816.11759994,2.853187561,2.8083572388,14.943440755
BATT_MODEL_RAW:,410,818.11771746,2.8529968262,2.8081321716,14.954884847
BATT_MODEL_RAW:,411,820.11783616,2.8528022766,2.8079185486,14.961242676
BATT_MODEL_RAW:,412,822.11795086,2.8526039124,2.8076896667,14.971415202
BATT_MODEL_RAW:,413,824.11807312,2.8524169922,2.8074836731,14.977773031
BATT_MODEL_RAW:,414,826.11818872,2.8522109985,2.8072624207,14.982859294
BATT_MODEL_RAW:,415,828.11830672,2.8520202637,2.8070449829,14.991760254
BATT_MODEL_RAW:,416,830.1184237,2.8518371582,2.8068313599,15.00193278
BATT_MODEL_RAW:,417,832.11854344,2.8516426086,2.8066177368,15.008290609
BATT_MODEL_RAW:,418,834.11865786,2.8514442444,2.8063964844,15.015920003
BATT_MODEL_RAW:,419,836.11877644,2.8512649536,2.806186676,15.026092529
BATT_MODEL_RAW:,420,838.11889338,2.8510780334,2.8059692383,15.036265055
BATT_MODEL_RAW:,421,840.11900974,2.8508834839,2.8057594299,15.041351318
BATT_MODEL_RAW:,422,842.11911676,2.8507003784,2.8055496216,15.050252279
BATT_MODEL_RAW:,423,844.1192359,2.8505096436,2.8053359985,15.057881673
BATT_MODEL_RAW:,424,846.11935812,2.8503265381,2.8051261902,15.066782633
BATT_MODEL_RAW:,425,848.11947628,2.850151062,2.8049125671,15.079498291
BATT_MODEL_RAW:,426,850.11958682,2.8499641418,2.8046989441,15.088399251
BATT_MODEL_RAW:,427,852.1197075,2.849773407,2.804485321,15.096028646
BATT_MODEL_RAW:,428,854.11982588,2.8495941162,2.804271698,15.107472738
BATT_MODEL_RAW:,429,856.11994426,2.849407196,2.8040657043,15.113830566
BATT_MODEL_RAW:,430,858.12004222,2.8492279053,2.8038597107,15.122731527
BATT_MODEL_RAW:,431,860.12017572,2.8490447998,2.8036460876,15.132904053
BATT_MODEL_RAW:,432,862.1202952,2.848865509,2.8034362793,15.143076579
BATT_MODEL_RAW:,433,864.12041502,2.8486938477,2.8032302856,15.154520671
BATT_MODEL_RAW:,434,866.12053428,2.8485145569,2.803024292,15.163421631
BATT_MODEL_RAW:,435,868.12064584,2.8483390808,2.8028182983,15.173594157
BATT_MODEL_RAW:,436,870.12076594,2.8481674194,2.80260849,15.186309814
BATT_MODEL_RAW:,437,872.12088266,2.847984314,2.802406311,15.192667643
BATT_MODEL_RAW:,438,874.12100206,2.8478126526,2.8021965027,15.205383301
BATT_MODEL_RAW:,439,876.12111882,2.8476333618,2.801990509,15.214284261
BATT_MODEL_RAW:,440,878.1212349,2.847454071,2.801776886,15.225728353
BATT_MODEL_RAW:,441,880.12135422,2.8472862244,2.8015785217,15.235900879
BATT_MODEL_RAW:,442,882.12147006,2.8471260071,2.8013725281,15.251159668
BATT_MODEL_RAW:,443,884.12159096,2.8469429016,2.8011741638,15.256245931
BATT_MODEL_RAW:,444,886.12170396,2.8467712402,2.8009643555,15.268961589
BATT_MODEL_RAW:,445,888.12182142,2.8465995789,2.8007659912,15.277862549
BATT_MODEL_RAW:,446,890.12193642,2.8464279175,2.8005561829,15.290578206
BATT_MODEL_RAW:,447,892.12205488,2.8462562561,2.8003501892,15.302022298
BATT_MODEL_RAW:,448,894.12218562,2.8460960388,2.8001556396,15.31346639
BATT_MODEL_RAW:,449,896.12230398,2.8459281921,2.7999572754,15.323638916
BATT_MODEL_RAW:,450,898.12242274,2.8457603455,2.7997512817,15.336354574
BATT_MODEL_RAW:,451,900.12252566,2.8455810547,2.7995452881,15.345255534
BATT_MODEL_RAW:,452,902.12262386,2.8454246521,2.7993469238,15.359242757
BATT_MODEL_RAW:,453,904.1227611,2.8452682495,2.7991447449,15.374501546
BATT_MODEL_RAW:,454,906.12287976,2.8450889587,2.7989501953,15.379587809
BATT_MODEL_RAW:,455,908.12299384,2.8449325562,2.7987480164,15.394846598
BATT_MODEL_RAW:,456,910.12311104,2.8447647095,2.7985420227,15.407562256
BATT_MODEL_RAW:,457,912.12322824,2.8446006775,2.7983512878,15.416463216
BATT_MODEL_RAW:,458,914.12334722,2.8444442749,2.7981567383,15.429178874
BATT_MODEL_RAW:,459,916.12345964,2.8442840576,2.797958374,15.441894531
BATT_MODEL_RAW:,460,918.12357924,2.844127655,2.7977561951,15.45715332
BATT_MODEL_RAW:,461,920.1236985,2.843952179,2.7975578308,15.464782715
BATT_MODEL_RAW:,462,922.12381236,2.843788147,2.7973518372,15.478769938
BATT_MODEL_RAW:,463,924.1239328,2.8436317444,2.797164917,15.488942464
BATT_MODEL_RAW:,464,926.12404618,2.8434791565,2.796962738,15.505472819
BATT_MODEL_RAW:,465,928.12416526,2.8433074951,2.7967643738,15.514373779
BATT_MODEL_RAW:,466,930.12428372,2.8431587219,2.7965621948,15.5321757
BATT_MODEL_RAW:,467,932.12439644,2.843006134,2.79637146,15.544891357
BATT_MODEL_RAW:,468,934.12451452,2.8428382874,2.7961807251,15.552520752
BATT_MODEL_RAW:,469,936.12463224,2.8426895142,2.7959861755,15.567779541
BATT_MODEL_RAW:,470,938.12475472,2.8425369263,2.795791626,15.581766764
BATT_MODEL_RAW:,471,940.1248735,2.8423881531,2.7955970764,15.597025553
BATT_MODEL_RAW:,472,942.124994,2.8422203064,2.7954063416,15.604654948
BATT_MODEL_RAW:,473,944.1251076,2.8420677185,2.7952079773,15.619913737
BATT_MODEL_RAW:,474,946.12522516,2.8419075012,2.7950134277,15.631357829
BATT_MODEL_RAW:,475,948.12534582,2.841758728,2.7948226929,15.645345052
BATT_MODEL_RAW:,476,950.12545892,2.8416099548,2.7946243286,15.661875407
BATT_MODEL_RAW:,477,952.12557708,2.8414459229,2.7944297791,15.672047933
BATT_MODEL_RAW:,478,954.12569778,2.8413009644,2.7942466736,15.68476359
BATT_MODEL_RAW:,479,956.12580708,2.8411560059,2.794052124,15.701293945
BATT_MODEL_RAW:,480,958.12592012,2.8409957886,2.7938537598,15.714009603
BATT_MODEL_RAW:,481,960.12603786,2.8408546448,2.7936668396,15.729268392
BATT_MODEL_RAW:,482,962.12615826,2.8407020569,2.7934761047,15.741984049
BATT_MODEL_RAW:,483,964.12627186,2.840549469,2.7932891846,15.753428141
BATT_MODEL_RAW:,484,966.12638586,2.8403968811,2.793094635,15.767415365
BATT_MODEL_RAW:,485,968.12650842,2.8402633667,2.7929153442,15.782674154
BATT_MODEL_RAW:,486,970.12662512,2.8401107788,2.79271698,15.797932943
BATT_MODEL_RAW:,487,972.12673958,2.8399581909,2.7925262451,15.8106486
BATT_MODEL_RAW:,488,974.12686212,2.8398132324,2.7923469543,15.822092692
BATT_MODEL_RAW:,489,976.12697448,2.8396720886,2.7921524048,15.839894613
BATT_MODEL_RAW:,490,978.12709518,2.8395233154,2.7919578552,15.855153402
BATT_MODEL_RAW:,491,980.12720984,2.8393783569,2.7917747498,15.867869059
BATT_MODEL_RAW:,492,982.12732394,2.8392410278,2.7915916443,15.883127848
BATT_MODEL_RAW:,493,984.12744252,2.8390922546,2.7913970947,15.898386637
BATT_MODEL_RAW:,494,986.1275588,2.8389472961,2.7912139893,15.911102295
BATT_MODEL_RAW:,495,988.12767432,2.838809967,2.7910270691,15.92763265
BATT_MODEL_RAW:,496,990.12778876,2.8386535645,2.7908287048,15.941619873
BATT_MODEL_RAW:,497,992.12791348,2.838508606,2.7906455994,15.954335531
BATT_MODEL_RAW:,498,994.12803426,2.8383712769,2.7904624939,15.96959432
BATT_MODEL_RAW:,499,996.12814506,2.8382225037,2.7902603149,15.98739624
BATT_MODEL_RAW:,500,998.12826742,2.8380851746,2.7900810242,16.001383464
BATT_MODEL_RAW:,501,1000.1283826,2.8379516602,2.7898979187,16.017913818
BATT_MODEL_RAW:,502,1002.128493,2.8377990723,2.7897033691,16.031901042
BATT_MODEL_RAW:,503,1004.1286131,2.8376541138,2.7895126343,16.047159831
BATT_MODEL_RAW:,504,1006.1287306,2.8375205994,2.7893257141,16.064961751
BATT_MODEL_RAW:,505,1008.1288414,2.8373794556,2.7891349792,16.081492106
BATT_MODEL_RAW:,506,1010.1289681,2.8372268677,2.7889442444,16.094207764
BATT_MODEL_RAW:,507,1012.1290782,2.8370933533,2.7887573242,16.112009684
BATT_MODEL_RAW:,508,1014.1291888,2.8369560242,2.7885704041,16.128540039
BATT_MODEL_RAW:,509,1016.1293142,2.8368110657,2.7883796692,16.143798828
BATT_MODEL_RAW:,510,1018.1294271,2.8366699219,2.7881851196,16.161600749
BATT_MODEL_RAW:,511,1020.1295337,2.8365211487,2.7879943848,16.175587972
BATT_MODEL_RAW:,512,1022.1296518,2.8363876343,2.7878074646,16.193389893
BATT_MODEL_RAW:,513,1024.1297693,2.8362388611,2.7876243591,16.204833984
BATT_MODEL_RAW:,514,1026.1298881,2.8361053467,2.7874221802,16.227722168
BATT_MODEL_RAW:,515,1028.1299997,2.8359642029,2.78723526,16.242980957
BATT_MODEL_RAW:,516,1030.1301137,2.8358192444,2.7870407104,16.259511312
BATT_MODEL_RAW:,517,1032.1302337,2.8356819153,2.786857605,16.274770101
BATT_MODEL_RAW:,518,1034.1303528,2.8355484009,2.7866592407,16.296386719
BATT_MODEL_RAW:,519,1036.1304615,2.8354072571,2.7864646912,16.314188639
BATT_MODEL_RAW:,520,1038.1305788,2.8352775574,2.7862892151,16.329447428
BATT_MODEL_RAW:,521,1040.1306958,2.8351402283,2.7860946655,16.348520915
BATT_MODEL_RAW:,522,1042.1308159,2.8350028992,2.7859077454,16.36505127
BATT_MODEL_RAW:,523,1044.1309299,2.8348617554,2.7857208252,16.380310059
BATT_MODEL_RAW:,524,1046.1310411,2.8347167969,2.7855186462,16.399383545
BATT_MODEL_RAW:,525,1048.1311586,2.8345870972,2.7853355408,16.417185465
BATT_MODEL_RAW:,526,1050.131275,2.8344459534,2.7851409912,16.434987386
BATT_MODEL_RAW:,527,1052.131389,2.8343048096,2.7849502563,16.451517741
BATT_MODEL_RAW:,528,1054.1315057,2.8341674805,2.7847518921,16.471862793
BATT_MODEL_RAW:,529,1056.1316167,2.8340301514,2.7845611572,16.489664714
BATT_MODEL_RAW:,530,1058.131734,2.8338851929,2.7843666077,16.506195068
BATT_MODEL_RAW:,531,1060.1318442,2.8337593079,2.7841796875,16.52654012
BATT_MODEL_RAW:,532,1062.1319604,2.8336181641,2.7839927673,16.54179891
BATT_MODEL_RAW:,533,1064.1320802,2.8334884644,2.7837982178,16.563415527
BATT_MODEL_RAW:,534,1066.1321913,2.8333511353,2.7836074829,16.581217448
BATT_MODEL_RAW:,535,1068.1323137,2.8332023621,2.7834129333,16.596476237
BATT_MODEL_RAW:,536,1070.1324278,2.8330802917,2.7832336426,16.615549723
BATT_MODEL_RAW:,537,1072.1325531,2.8329467773,2.783039093,16.635894775
BATT_MODEL_RAW:,538,1074.1326693,2.8328094482,2.7828521729,16.65242513
BATT_MODEL_RAW:,539,1076.1327866,2.8326759338,2.782661438,16.671498617
BATT_MODEL_RAW:,540,1078.132889,2.8325424194,2.7824707031,16.690572103
BATT_MODEL_RAW:,541,1080.1330052,2.8324050903,2.782283783,16.707102458
BATT_MODEL_RAW:,542,1082.1331238,2.83228302,2.7820968628,16.728719076
BATT_MODEL_RAW:,543,1084.1332374,2.8321418762,2.7819061279,16.74524943
BATT_MODEL_RAW:,544,1086.1333498,2.8320045471,2.7817192078,16.761779785
BATT_MODEL_RAW:,545,1088.1334678,2.8318824768,2.7815284729,16.784667969
BATT_MODEL_RAW:,546,1090.1335837,2.8317565918,2.7813568115,16.799926758
BATT_MODEL_RAW:,547,1092.1336988,2.8316192627,2.7811584473,16.82027181
BATT_MODEL_RAW:,548,1094.1338196,2.8314933777,2.7809715271,16.840616862
BATT_MODEL_RAW:,549,1096.1339332,2.831363678,2.7807884216,16.858418783
BATT_MODEL_RAW:,550,1098.1340491,2.8312301636,2.7805976868,16.877492269
BATT_MODEL_RAW:,551,1100.1341658,2.8311004639,2.7804107666,16.896565755
BATT_MODEL_RAW:,552,1102.1342826,2.8309669495,2.780216217,16.916910807
