Repository: tektronix/keithley

# 2281S-20-6 Battery Models

This Directory holds battery models for the Model [2281S-20-6 Precision DC Supply & Battery Simulator](https://www.tek.com/tektronix-and-keithley-dc-power-supplies/2281s).  You can use these models to simulate a variety of batteries. To contribute your own models or request a model, file a pull request, being sure to follow the [Contribution Guidelines](../../../README.md#contributing).  To request a battery model, start a Code Request issue, but please be aware that Keithley cannot guarentee we can fulfill every request for battery models.

File: Application_Specific/Battery_Simulation/2281S_Battery_Models/Energizer_CR2450/CR2450_SetupAndRawData.csv (part 29 of 29)
TEST_PARAM.discharge_start_time:,11/04/19 17:21:28
TEST_PARAM.discharge_stop_time:,12/30/19 00:57:38
BATT_MODEL_RAW:,Index,Timestamp,Voc,Vload,ESR
BATT_MODEL_RAW:,15351,4605356.5081,2.731678009,2.6384391785,239.07392453
BATT_MODEL_RAW:,15352,4605656.5315,2.7300453186,2.6348114014,244.18953138
BATT_MODEL_RAW:,15353,4605956.5549,2.730682373,2.6355552673,243.91565567
BATT_MODEL_RAW:,15354,4606256.5783,2.7316246033,2.6368141174,243.10380985
BATT_MODEL_RAW:,15355,4606556.6016,2.7315406799,2.6364135742,243.91565567
BATT_MODEL_RAW:,15356,4606856.625,2.7332839966,2.6391639709,241.33339906
BATT_MODEL_RAW:,15357,4607156.6483,2.7331771851,2.6388664246,241.82246282
BATT_MODEL_RAW:,15358,4607456.6716,2.7328948975,2.6384315491,242.21371382
BATT_MODEL_RAW:,15359,4607756.6949,2.7323799133,2.6375656128,243.11359112
BATT_MODEL_RAW:,15360,4608056.7181,2.7320709229,2.6370353699,243.68090507
BATT_MODEL_RAW:,15361,4608356.7414,2.7322921753,2.6375617981,242.89840307
BATT_MODEL_RAW:,15362,4608656.7646,2.7320404053,2.6371040344,243.42659192
BATT_MODEL_RAW:,15363,4608956.7879,2.7312469482,2.6357460022,244.87422063
BATT_MODEL_RAW:,15364,4609256.8111,2.7308502197,2.6349220276,245.96972343
BATT_MODEL_RAW:,15365,4609556.8343,2.7314109802,2.6358032227,245.14809633
BATT_MODEL_RAW:,15366,4609856.8575,2.7320976257,2.6368331909,244.26778158
BATT_MODEL_RAW:,15367,4610156.8808,2.7306518555,2.6342430115,247.20216409
BATT_MODEL_RAW:,15368,4610456.9041,2.7291946411,2.6316719055,250.0582964
BATT_MODEL_RAW:,15369,4610756.9274,2.7286491394,2.6307067871,251.13423665
BATT_MODEL_RAW:,15370,4611056.9507,2.7281761169,2.6298065186,252.22973946
BATT_MODEL_RAW:,15371,4611356.9739,2.7286872864,2.6306381226,251.40811235
BATT_MODEL_RAW:,15372,4611656.9972,2.729019165,2.6311340332,250.98751753
BATT_MODEL_RAW:,15373,4611957.0206,2.7287445068,2.6307182312,251.3494247
BATT_MODEL_RAW:,15374,4612257.0438,2.7284049988,2.6301727295,251.87761356
BATT_MODEL_RAW:,15375,4612557.067,2.7285842896,2.6303291321,251.93630121
BATT_MODEL_RAW:,15376,4612857.0902,2.729221344,2.6342124939,243.61243615
BATT_MODEL_RAW:,15377,4613157.1134,2.7279129028,2.6311149597,248.19985414
BATT_MODEL_RAW:,15378,4613457.1366,2.7270278931,2.629196167,250.85057968
BATT_MODEL_RAW:,15379,4613757.1597,2.7266845703,2.6283798218,252.06345778
BATT_MODEL_RAW:,15380,4614057.1829,2.7266845703,2.6281814575,252.57208408
BATT_MODEL_RAW:,15381,4614357.206,2.7254600525,2.6259765625,255.08587177
BATT_MODEL_RAW:,15382,4614657.2291,2.7260513306,2.6269416809,254.12730682
BATT_MODEL_RAW:,15383,4614957.2522,2.7268486023,2.6281776428,253.00246019
BATT_MODEL_RAW:,15384,4615257.2753,2.7272949219,2.6288490295,252.42536496
BATT_MODEL_RAW:,15385,4615557.2983,2.7282142639,2.6303138733,251.02664263
BATT_MODEL_RAW:,15386,4615857.3214,2.7298965454,2.6330299377,248.37591709
BATT_MODEL_RAW:,15387,4616157.3445,2.7303886414,2.633808136,247.64232146
BATT_MODEL_RAW:,15388,4616457.3676,2.7306938171,2.6343231201,247.10435134
BATT_MODEL_RAW:,15389,4616757.3907,2.7297744751,2.6327095032,248.88454339
BATT_MODEL_RAW:,15390,4617057.4137,2.7298774719,2.6330566406,248.25854179
BATT_MODEL_RAW:,15391,4617357.4368,2.7289848328,2.6315498352,249.83332707
BATT_MODEL_RAW:,15392,4617657.4599,2.728099823,2.6299514771,251.66242551
BATT_MODEL_RAW:,15393,4617957.4831,2.7281417847,2.6300773621,251.44723745
BATT_MODEL_RAW:,15394,4618257.5062,2.7279129028,2.6296195984,252.03411396
BATT_MODEL_RAW:,15395,4618557.5293,2.7271003723,2.6281089783,253.82408729
BATT_MODEL_RAW:,15396,4618857.5525,2.7269630432,2.627696991,254.52833909
BATT_MODEL_RAW:,15397,4619157.5757,2.7264442444,2.6265945435,256.02487417
BATT_MODEL_RAW:,15398,4619457.5989,2.7265357971,2.6266784668,256.04443672
BATT_MODEL_RAW:,15399,4619757.6221,2.7262954712,2.6261634827,256.74868853
BATT_MODEL_RAW:,15400,4620057.6453,2.7259368896,2.6255226135,257.47250288
BATT_MODEL_RAW:,15401,4620357.6685,2.7264709473,2.629573822,248.45416729
BATT_MODEL_RAW:,15402,4620657.6918,2.7265357971,2.6289596558,250.19523425
BATT_MODEL_RAW:,15403,4620957.715,2.7253379822,2.6265525818,253.29589844
BATT_MODEL_RAW:,15404,4621257.7381,2.7237892151,2.6238327026,256.29874987
BATT_MODEL_RAW:,15405,4621557.7612,2.7235412598,2.6233711243,256.84650128
BATT_MODEL_RAW:,15406,4621857.7843,2.7236289978,2.6234359741,256.90518893
BATT_MODEL_RAW:,15407,4622157.8074,2.7222290039,2.620967865,259.64394594
BATT_MODEL_RAW:,15408,4622457.8306,2.7211265564,2.6191558838,261.4632631
BATT_MODEL_RAW:,15409,4622757.8538,2.7197990417,2.6168327332,264.01617588
BATT_MODEL_RAW:,15410,4623057.8769,2.7203598022,2.6176185608,263.43908065
BATT_MODEL_RAW:,15411,4623357.9001,2.7198829651,2.6167297363,264.49545836
BATT_MODEL_RAW:,15412,4623657.9233,2.7201347351,2.6170845032,264.23136393
BATT_MODEL_RAW:,15413,4623957.9464,2.7202949524,2.6173171997,264.04551971
BATT_MODEL_RAW:,15414,4624257.9694,2.7202072144,2.6171913147,264.14333246
BATT_MODEL_RAW:,15415,4624557.9925,2.7193946838,2.6158256531,265.56161734
BATT_MODEL_RAW:,15416,4624858.0156,2.7184753418,2.6142654419,267.20487154
BATT_MODEL_RAW:,15417,4625158.0386,2.7191390991,2.6152763367,266.31477552
BATT_MODEL_RAW:,15418,4625458.0617,2.7185096741,2.6141586304,267.56677872
BATT_MODEL_RAW:,15419,4625758.0848,2.7184677124,2.6140899658,267.63524765
BATT_MODEL_RAW:,15420,4626058.1078,2.7176361084,2.6126480103,269.20025165
BATT_MODEL_RAW:,15421,4626358.1309,2.7154541016,2.6091156006,272.66282302
BATT_MODEL_RAW:,15422,4626658.154,2.7142410278,2.6071281433,274.64842185
BATT_MODEL_RAW:,15423,4626958.177,2.7140693665,2.6069259644,274.72667205
BATT_MODEL_RAW:,15424,4627258.2,2.7131919861,2.6055526733,275.99823781
BATT_MODEL_RAW:,15425,4627558.2231,2.7128601074,2.6049919128,276.58511431
BATT_MODEL_RAW:,15426,4627858.2461,2.7155189514,2.6129722595,262.94023563
BATT_MODEL_RAW:,15427,4628158.2692,2.7143287659,2.6101036072,267.24399664
BATT_MODEL_RAW:,15428,4628458.2922,2.713558197,2.6083984375,269.64040903
BATT_MODEL_RAW:,15429,4628758.3153,2.7132720947,2.6076660156,270.78481821
BATT_MODEL_RAW:,15430,4629058.3384,2.7132911682,2.6076393127,270.90219351
BATT_MODEL_RAW:,15431,4629358.3615,2.7128715515,2.6068229675,271.91944611
BATT_MODEL_RAW:,15432,4629658.3845,2.7128829956,2.6064529419,272.89757362
BATT_MODEL_RAW:,15433,4629958.4076,2.7119827271,2.6047859192,274.8636099
BATT_MODEL_RAW:,15434,4630258.4307,2.7114639282,2.6037826538,276.10583183
BATT_MODEL_RAW:,15435,4630558.4539,2.7118148804,2.6042480469,275.81239358
BATT_MODEL_RAW:,15436,4630858.477,2.7121887207,2.6047134399,275.57764298
BATT_MODEL_RAW:,15437,4631158.5001,2.7123680115,2.6051216125,274.99076648
BATT_MODEL_RAW:,15438,4631458.5233,2.7116012573,2.603717804,276.62423941
BATT_MODEL_RAW:,15439,4631758.5464,2.7101745605,2.6012458801,279.30430877
BATT_MODEL_RAW:,15440,4632058.5696,2.709487915,2.6001586914,280.33134265
BATT_MODEL_RAW:,15441,4632358.5927,2.7090759277,2.5994033813,281.2116574
BATT_MODEL_RAW:,15442,4632658.6159,2.710773468,2.6021690369,278.47290039
BATT_MODEL_RAW:,15443,4632958.639,2.7107086182,2.601978302,278.79568247
BATT_MODEL_RAW:,15444,4633258.6622,2.7122421265,2.6045379639,276.16451948
BATT_MODEL_RAW:,15445,4633558.6854,2.7109832764,2.6023788452,278.47290039
BATT_MODEL_RAW:,15446,4633858.7085,2.7092285156,2.5996246338,281.03559445
BATT_MODEL_RAW:,15447,4634158.7315,2.7061500549,2.5947418213,285.66213755
BATT_MODEL_RAW:,15448,4634458.7546,2.7036437988,2.590965271,288.91930213
BATT_MODEL_RAW:,15449,4634758.7777,2.7035903931,2.5908660889,289.03667743
BATT_MODEL_RAW:,15450,4635058.8007,2.704750061,2.5926208496,287.51079853
BATT_MODEL_RAW:,15451,4635358.8238,2.7041168213,2.5951805115,279.32387132
BATT_MODEL_RAW:,15452,4635658.8468,2.7020835876,2.5910949707,284.58619729
BATT_MODEL_RAW:,15453,4635958.8699,2.7017478943,2.5902328491,285.93601325
BATT_MODEL_RAW:,15454,4636258.8929,2.7014541626,2.5895233154,287.00217223
BATT_MODEL_RAW:,15455,4636558.916,2.7006874084,2.5882453918,288.31286308
BATT_MODEL_RAW:,15456,4636858.9391,2.6992607117,2.5858345032,290.83643204
BATT_MODEL_RAW:,15457,4637158.9622,2.6984825134,2.5845794678,292.05909142
BATT_MODEL_RAW:,15458,4637458.9853,2.698059082,2.5838470459,292.8513747
BATT_MODEL_RAW:,15459,4637759.0084,2.6992607117,2.5856819153,291.22768304
BATT_MODEL_RAW:,15460,4638059.0315,2.6979522705,2.5836791992,293.0078751
BATT_MODEL_RAW:,15461,4638359.0547,2.6960372925,2.5806922913,295.75641339
BATT_MODEL_RAW:,15462,4638659.0778,2.6953392029,2.5795097351,296.99863532
BATT_MODEL_RAW:,15463,4638959.1009,2.6979064941,2.5834884644,293.37956355
BATT_MODEL_RAW:,15464,4639259.1242,2.7001838684,2.5869445801,290.35714956
BATT_MODEL_RAW:,15465,4639559.1472,2.6991348267,2.5853004456,291.88302847
BATT_MODEL_RAW:,15466,4639859.1703,2.7004356384,2.5871353149,290.51364996
BATT_MODEL_RAW:,15467,4640159.1934,2.7008171082,2.5877456665,289.92677346
BATT_MODEL_RAW:,15468,4640459.2164,2.7024688721,2.5902633667,287.70642403
BATT_MODEL_RAW:,15469,4640759.2395,2.7030601501,2.5911636353,286.91414075
BATT_MODEL_RAW:,15470,4641059.2625,2.7021713257,2.5897254944,288.32264436
BATT_MODEL_RAW:,15471,4641359.2856,2.7019615173,2.5893936157,288.63564516
BATT_MODEL_RAW:,15472,4641659.3086,2.7031402588,2.5912208557,286.9728284
BATT_MODEL_RAW:,15473,4641959.3317,2.704120636,2.5928115845,285.40782439
BATT_MODEL_RAW:,15474,4642259.3548,2.704914093,2.594078064,284.19494629
BATT_MODEL_RAW:,15475,4642559.378,2.7039680481,2.5923995972,286.0729511
BATT_MODEL_RAW:,15476,4642859.4011,2.7029380798,2.593624115,280.29221755
BATT_MODEL_RAW:,15477,4643159.4243,2.7007598877,2.5892944336,285.80885667
BATT_MODEL_RAW:,15478,4643459.4474,2.7003364563,2.5879554749,288.15636268
BATT_MODEL_RAW:,15479,4643759.4706,2.70129776,2.5892753601,287.23692283
BATT_MODEL_RAW:,15480,4644059.4938,2.7031135559,2.5918159485,285.37848057
BATT_MODEL_RAW:,15481,4644359.5169,2.7015991211,2.5892066956,288.18570651
BATT_MODEL_RAW:,15482,4644659.5401,2.6993675232,2.5857429504,291.34505834
BATT_MODEL_RAW:,15483,4644959.5632,2.698764801,2.5847358704,292.3818735
BATT_MODEL_RAW:,15484,4645259.5864,2.6992416382,2.5853385925,292.05909142
BATT_MODEL_RAW:,15485,4645559.6096,2.6991500854,2.5850982666,292.44056115
BATT_MODEL_RAW:,15486,4645859.6328,2.6978416443,2.5829658508,294.55331656
BATT_MODEL_RAW:,15487,4646159.6559,2.6960296631,2.5800323486,297.42901142
BATT_MODEL_RAW:,15488,4646459.6791,2.6965751648,2.5808639526,296.69541579
BATT_MODEL_RAW:,15489,4646759.7022,2.6978721619,2.5829162598,294.75872333
BATT_MODEL_RAW:,15490,4647059.7253,2.6974639893,2.5822143555,295.51188151
BATT_MODEL_RAW:,15491,4647359.7484,2.6956100464,2.5792388916,298.38757637
BATT_MODEL_RAW:,15492,4647659.7715,2.6958351135,2.5796890259,297.81048114
BATT_MODEL_RAW:,15493,4647959.7946,2.6966705322,2.5808944702,296.86169747
BATT_MODEL_RAW:,15494,4648259.8176,2.6957817078,2.579284668,298.71035845
BATT_MODEL_RAW:,15495,4648559.8407,2.694934845,2.577796936,300.35361266
BATT_MODEL_RAW:,15496,4648859.8638,2.6916007996,2.5726623535,304.97037447
BATT_MODEL_RAW:,15497,4649159.8868,2.6891212463,2.5688095093,308.49163349
BATT_MODEL_RAW:,15498,4649459.9099,2.6884422302,2.5678291321,309.26435422
BATT_MODEL_RAW:,15499,4649759.9329,2.6866226196,2.5651016235,311.59229768
BATT_MODEL_RAW:,15500,4650059.956,2.6861114502,2.5643577576,312.18895545
BATT_MODEL_RAW:,15501,4650359.979,2.6859016418,2.5678939819,302.58374336
BATT_MODEL_RAW:,15502,4650660.0021,2.6822357178,2.5614242554,309.77298052
BATT_MODEL_RAW:,15503,4650960.0252,2.6802520752,2.5579986572,313.47030248
BATT_MODEL_RAW:,15504,4651260.0483,2.6799888611,2.5573196411,314.53646146
BATT_MODEL_RAW:,15505,4651560.0714,2.6803970337,2.5577316284,314.52668019
BATT_MODEL_RAW:,15506,4651860.0945,2.6798591614,2.5567512512,315.66130809
BATT_MODEL_RAW:,15507,4652160.1175,2.6775436401,2.5532264709,318.76197228
BATT_MODEL_RAW:,15508,4652460.1406,2.6786766052,2.5548973083,317.3828125
BATT_MODEL_RAW:,15509,4652760.1637,2.6774177551,2.5529632568,319.11409818
BATT_MODEL_RAW:,15510,4653060.1868,2.6758995056,2.5505447388,321.42247909
BATT_MODEL_RAW:,15511,4653360.2099,2.6732254028,2.5465393066,324.83614408
BATT_MODEL_RAW:,15512,4653660.233,2.6729812622,2.5460243225,325.53061461
BATT_MODEL_RAW:,15513,4653960.2562,2.6729812622,2.5459747314,325.65777118
BATT_MODEL_RAW:,15514,4654260.2793,2.6692314148,2.540348053,330.4701585
BATT_MODEL_RAW:,15515,4654560.3025,2.66822052,2.5389938354,331.35047326
BATT_MODEL_RAW:,15516,4654860.3256,2.6696929932,2.5410728455,329.79525053
BATT_MODEL_RAW:,15517,4655160.3488,2.6696281433,2.5409469604,329.95175093
BATT_MODEL_RAW:,15518,4655460.372,2.671836853,2.5442657471,327.10539989
BATT_MODEL_RAW:,15519,4655760.3952,2.6692428589,2.5403251648,330.55818998
BATT_MODEL_RAW:,15520,4656060.4184,2.6687011719,2.5394821167,331.33091071
BATT_MODEL_RAW:,15521,4656360.4416,2.6661376953,2.5355949402,334.72501315
BATT_MODEL_RAW:,15522,4656660.4648,2.6640052795,2.5324363708,337.35617613
BATT_MODEL_RAW:,15523,4656960.4881,2.6634368896,2.5317459106,337.66917693
BATT_MODEL_RAW:,15524,4657260.5113,2.6632385254,2.5314331055,337.96261518
BATT_MODEL_RAW:,15525,4657560.5346,2.6610069275,2.5281105042,340.76005985
BATT_MODEL_RAW:,15526,4657860.5578,2.6655464172,2.5405044556,320.62041454
BATT_MODEL_RAW:,15527,4658160.5811,2.6644706726,2.537979126,324.33729905
BATT_MODEL_RAW:,15528,4658460.6043,2.6648979187,2.5382194519,324.81658153
BATT_MODEL_RAW:,15529,4658760.6275,2.6643295288,2.537147522,326.10770984
BATT_MODEL_RAW:,15530,4659060.6507,2.6641197205,2.5366020203,326.96846204
BATT_MODEL_RAW:,15531,4659360.6739,2.6630439758,2.5348854065,328.61171625
BATT_MODEL_RAW:,15532,4659660.6971,2.662273407,2.5335845947,329.97131348
BATT_MODEL_RAW:,15533,4659960.7202,2.6630516052,2.5345153809,329.58006247
BATT_MODEL_RAW:,15534,4660260.7434,2.6610183716,2.5315055847,332.08406889
BATT_MODEL_RAW:,15535,4660560.7666,2.6631126404,2.5344657898,329.86371945
BATT_MODEL_RAW:,15536,4660860.7898,2.6655311584,2.538066864,326.83152419
BATT_MODEL_RAW:,15537,4661160.813,2.6644668579,2.53647995,328.17155887
BATT_MODEL_RAW:,15538,4661460.8362,2.6638298035,2.5355644226,328.88559195
BATT_MODEL_RAW:,15539,4661760.8594,2.6639556885,2.5356674194,328.9442796
BATT_MODEL_RAW:,15540,4662060.8827,2.6616592407,2.5322799683,331.74172426
BATT_MODEL_RAW:,15541,4662360.9059,2.6597480774,2.5295791626,333.76644819
BATT_MODEL_RAW:,15542,4662660.9292,2.6593399048,2.5289268494,334.39244979
BATT_MODEL_RAW:,15543,4662960.9525,2.6582336426,2.5274353027,335.38035857
BATT_MODEL_RAW:,15544,4663260.9758,2.6598205566,2.5296821594,333.68819799
BATT_MODEL_RAW:,15545,4663560.9991,2.6596031189,2.5293769836,333.91316732
BATT_MODEL_RAW:,15546,4663861.0225,2.6605262756,2.5306892395,332.91547726
BATT_MODEL_RAW:,15547,4664161.0458,2.6575660706,2.5263290405,336.5052052
BATT_MODEL_RAW:,15548,4664461.0691,2.6569633484,2.525554657,336.94536258
BATT_MODEL_RAW:,15549,4664761.0924,2.6564865112,2.524936676,337.30726976
BATT_MODEL_RAW:,15550,4665061.1158,2.6559638977,2.5240325928,338.28539726
BATT_MODEL_RAW:,15551,4665361.1391,2.6516342163,2.5229225159,330.03000113
BATT_MODEL_RAW:,15552,4665661.1623,2.6491584778,2.5186271667,334.69566932
BATT_MODEL_RAW:,15553,4665961.1855,2.6480674744,2.5168037415,336.57367413
BATT_MODEL_RAW:,15554,4666261.2087,2.6459655762,2.5135917664,339.42002517
BATT_MODEL_RAW:,15555,4666561.2318,2.6525535583,2.5224876404,333.50235377
BATT_MODEL_RAW:,15556,4666861.255,2.6535415649,2.5237998962,332.67094539
BATT_MODEL_RAW:,15557,4667161.2781,2.6520652771,2.5215415955,334.67610677
BATT_MODEL_RAW:,15558,4667461.3012,2.6507453918,2.5196304321,336.1922044
BATT_MODEL_RAW:,15559,4667761.3243,2.6511306763,2.5200576782,336.08461038
BATT_MODEL_RAW:,15560,4668061.3474,2.6470489502,2.5143737793,340.19274589
BATT_MODEL_RAW:,15561,4668361.3706,2.6456718445,2.5123519897,341.84578138
BATT_MODEL_RAW:,15562,4668661.3937,2.6391334534,2.5032997131,348.29164163
BATT_MODEL_RAW:,15563,4668961.4168,2.6379318237,2.501701355,349.30889423
BATT_MODEL_RAW:,15564,4669261.44,2.6411209106,2.5060653687,346.29626152
BATT_MODEL_RAW:,15565,4669561.4632,2.6417922974,2.5068626404,345.97347944
BATT_MODEL_RAW:,15566,4669861.4863,2.6379776001,2.5013847351,350.23811536
BATT_MODEL_RAW:,15567,4670161.5095,2.6405296326,2.5049171448,347.72432767
BATT_MODEL_RAW:,15568,4670461.5327,2.6431541443,2.5085067749,345.24966509
BATT_MODEL_RAW:,15569,4670761.5559,2.6450233459,2.5111122131,343.36187901
BATT_MODEL_RAW:,15570,4671061.5791,2.6429786682,2.5081634521,345.68004119
BATT_MODEL_RAW:,15571,4671361.6023,2.6392784119,2.5030632019,349.26976913
BATT_MODEL_RAW:,15572,4671661.6255,2.639705658,2.5035820007,349.03501853
BATT_MODEL_RAW:,15573,4671961.6487,2.6398162842,2.5037765503,348.81983048
BATT_MODEL_RAW:,15574,4672261.6719,2.6417503357,2.5063591003,347.15701372
BATT_MODEL_RAW:,15575,4672561.6951,2.6397666931,2.5035514832,349.26976913
BATT_MODEL_RAW:,15576,4672861.7183,2.6415863037,2.5110282898,334.76413825
BATT_MODEL_RAW:,15577,4673161.7414,2.6393661499,2.5070075989,339.38090007
BATT_MODEL_RAW:,15578,4673461.7646,2.6394538879,2.5067100525,340.36880884
BATT_MODEL_RAW:,15579,4673761.7877,2.6368637085,2.5027694702,343.83138021
BATT_MODEL_RAW:,15580,4674061.8109,2.6385345459,2.5048141479,342.87281525
BATT_MODEL_RAW:,15581,4674361.834,2.6386909485,2.5048408508,343.20537861
BATT_MODEL_RAW:,15582,4674661.8572,2.6426391602,2.5102233887,339.52761919
BATT_MODEL_RAW:,15583,4674961.8803,2.6416854858,2.5086517334,341.11218575
BATT_MODEL_RAW:,15584,4675261.9035,2.6415100098,2.508354187,341.42518655
BATT_MODEL_RAW:,15585,4675561.9266,2.6414108276,2.5080490112,341.9533754
BATT_MODEL_RAW:,15586,4675861.9498,2.6403808594,2.5064544678,343.40100411
BATT_MODEL_RAW:,15587,4676161.9731,2.6401405334,2.5061073303,343.67487981
BATT_MODEL_RAW:,15588,4676461.9963,2.6371688843,2.5019340515,346.75598145
BATT_MODEL_RAW:,15589,4676762.0195,2.6400718689,2.5059776306,343.83138021
BATT_MODEL_RAW:,15590,4677062.0428,2.6397743225,2.5054893494,344.32044396
BATT_MODEL_RAW:,15591,4677362.0661,2.6385002136,2.5036621094,345.73872884
BATT_MODEL_RAW:,15592,4677662.0894,2.641002655,2.5069465637,343.73356746
BATT_MODEL_RAW:,15593,4677962.1128,2.6416740417,2.5079345703,342.92172163
BATT_MODEL_RAW:,15594,4678262.1361,2.6414375305,2.5075302124,343.35209773
BATT_MODEL_RAW:,15595,4678562.1595,2.6404418945,2.5060386658,344.62366349
BATT_MODEL_RAW:,15596,4678862.1828,2.6397476196,2.5051231384,345.19097744
BATT_MODEL_RAW:,15597,4679162.2062,2.6368217468,2.5010108948,348.23295398
BATT_MODEL_RAW:,15598,4679462.2296,2.6361846924,2.4999923706,349.21108148
BATT_MODEL_RAW:,15599,4679762.2529,2.6379623413,2.5025215149,347.2841703
BATT_MODEL_RAW:,15600,4680062.2762,2.6357460022,2.4995040894,349.33823806
BATT_MODEL_RAW:,15601,4680362.2996,2.6414985657,2.511264801,333.93272987
BATT_MODEL_RAW:,15602,4680662.3229,2.6364974976,2.5032501221,341.65993715
BATT_MODEL_RAW:,15603,4680962.3462,2.6320533752,2.4965553284,347.43088942
BATT_MODEL_RAW:,15604,4681262.3695,2.6309051514,2.4945449829,349.64145758
BATT_MODEL_RAW:,15605,4681562.3928,2.6322250366,2.4960327148,349.21108148
BATT_MODEL_RAW:,15606,4681862.416,2.6331329346,2.4970436096,348.94698705
BATT_MODEL_RAW:,15607,4682162.4393,2.6357040405,2.5003967285,346.94182567
BATT_MODEL_RAW:,15608,4682462.4625,2.6347084045,2.4988517761,348.35032928
BATT_MODEL_RAW:,15609,4682762.4858,2.6330108643,2.4962806702,350.59024126
BATT_MODEL_RAW:,15610,4683062.509,2.6334228516,2.4968261719,350.24789663
BATT_MODEL_RAW:,15611,4683362.5322,2.6349601746,2.4988174438,349.0839249
BATT_MODEL_RAW:,15612,4683662.5554,2.6297492981,2.4915618896,354.32668833
BATT_MODEL_RAW:,15613,4683962.5786,2.6287307739,2.4902305603,355.12875288
BATT_MODEL_RAW:,15614,4684262.6019,2.6294059753,2.4911117554,354.60056403
BATT_MODEL_RAW:,15615,4684562.6251,2.6292915344,2.4908294678,355.03094013
BATT_MODEL_RAW:,15616,4684862.6483,2.6280555725,2.4890136719,356.51769394
BATT_MODEL_RAW:,15617,4685162.6716,2.6304855347,2.4921798706,354.62990785
BATT_MODEL_RAW:,15618,4685462.6948,2.6322975159,2.4945487976,353.2018417
BATT_MODEL_RAW:,15619,4685762.7181,2.6316757202,2.4937133789,353.7495931
BATT_MODEL_RAW:,15620,4686062.7414,2.629322052,2.4902915955,356.48835011
BATT_MODEL_RAW:,15621,4686362.7646,2.626209259,2.4859733582,359.57923302
BATT_MODEL_RAW:,15622,4686662.7879,2.6264686584,2.4862251282,359.59879557
BATT_MODEL_RAW:,15623,4686962.8111,2.6223716736,2.4805984497,363.52108686
BATT_MODEL_RAW:,15624,4687262.8343,2.6228408813,2.481464386,362.50383426
BATT_MODEL_RAW:,15625,4687562.8575,2.6229705811,2.4815254211,362.67989721
BATT_MODEL_RAW:,15626,4687862.8807,2.6191253662,2.4817581177,352.22371419
BATT_MODEL_RAW:,15627,4688162.9039,2.6172409058,2.4779472351,357.16325809
BATT_MODEL_RAW:,15628,4688462.9271,2.6145744324,2.4736671448,361.30073743
BATT_MODEL_RAW:,15629,4688762.9503,2.6119003296,2.4697303772,364.53833947
BATT_MODEL_RAW:,15630,4689062.9735,2.6162490845,2.4752197266,361.61373823
BATT_MODEL_RAW:,15631,4689362.9966,2.6161231995,2.474609375,362.85596016
BATT_MODEL_RAW:,15632,4689663.0198,2.6130752563,2.4704475403,365.71209247
BATT_MODEL_RAW:,15633,4689963.043,2.6139945984,2.4715843201,365.1545598
BATT_MODEL_RAW:,15634,4690263.0661,2.6114768982,2.4679450989,368.03025466
BATT_MODEL_RAW:,15635,4690563.0893,2.6108322144,2.4670219421,368.74428774
BATT_MODEL_RAW:,15636,4690863.1124,2.6076011658,2.4626502991,371.66888897
BATT_MODEL_RAW:,15637,4691163.1356,2.6039352417,2.4577102661,374.93583484
BATT_MODEL_RAW:,15638,4691463.1587,2.6043548584,2.4582328796,374.67174041
BATT_MODEL_RAW:,15639,4691763.1819,2.6093978882,2.4649810791,370.29951047
BATT_MODEL_RAW:,15640,4692063.205,2.6084938049,2.4635353088,371.68845152
BATT_MODEL_RAW:,15641,4692363.2281,2.6081695557,2.4631309509,371.8938583
BATT_MODEL_RAW:,15642,4692663.2513,2.6032104492,2.4563751221,376.50083884
BATT_MODEL_RAW:,15643,4692963.2744,2.6039161682,2.4572715759,376.01177509
BATT_MODEL_RAW:,15644,4693263.2975,2.6042060852,2.4575843811,375.95308744
BATT_MODEL_RAW:,15645,4693563.3206,2.608669281,2.4635505676,372.09926507
BATT_MODEL_RAW:,15646,4693863.3437,2.6093559265,2.4643707275,371.75692045
BATT_MODEL_RAW:,15647,4694163.3667,2.6042022705,2.4572525024,376.79427709
BATT_MODEL_RAW:,15648,4694463.3898,2.602848053,2.4554748535,377.87999862
BATT_MODEL_RAW:,15649,4694763.4129,2.6024398804,2.4549713135,378.1245305
BATT_MODEL_RAW:,15650,4695063.436,2.6024589539,2.4548912048,378.37884365
BATT_MODEL_RAW:,15651,4695363.459,2.6055717468,2.4664535522,356.71331944
BATT_MODEL_RAW:,15652,4695663.4822,2.6015396118,2.4595794678,364.00036934
BATT_MODEL_RAW:,15653,4695963.5052,2.5966911316,2.4524459839,369.85935309
BATT_MODEL_RAW:,15654,4696263.5284,2.5973091125,2.4528045654,370.52447979
BATT_MODEL_RAW:,15655,4696563.5515,2.5995826721,2.4553489685,369.83000926
BATT_MODEL_RAW:,15656,4696863.5746,2.597782135,2.4525756836,372.3242344
BATT_MODEL_RAW:,15657,4697163.5976,2.5972633362,2.4515724182,373.56645633
BATT_MODEL_RAW:,15658,4697463.6208,2.5991973877,2.453868866,372.6372352
BATT_MODEL_RAW:,15659,4697763.6439,2.5988616943,2.4531669617,373.57623761
BATT_MODEL_RAW:,15660,4698063.667,2.5973129272,2.4509010315,375.41511731
BATT_MODEL_RAW:,15661,4698363.6901,2.5963935852,2.4496917725,376.15849422
BATT_MODEL_RAW:,15662,4698663.7132,2.5979194641,2.45154953,375.30752329
BATT_MODEL_RAW:,15663,4698963.7363,2.5930900574,2.4451179504,379.4156588
BATT_MODEL_RAW:,15664,4699263.7595,2.58776474,2.4380607605,383.85635767
BATT_MODEL_RAW:,15665,4699563.7826,2.586025238,2.4356498718,385.57786208
BATT_MODEL_RAW:,15666,4699863.8057,2.5828895569,2.4316291809,387.84711789
BATT_MODEL_RAW:,15667,4700163.8289,2.5810279846,2.4291648865,389.39255934
BATT_MODEL_RAW:,15668,4700463.852,2.5744743347,2.4205780029,394.60597894
BATT_MODEL_RAW:,15669,4700763.8752,2.5685272217,2.4128456116,399.18361566
BATT_MODEL_RAW:,15670,4701063.8983,2.5684509277,2.4130249023,398.52827023
BATT_MODEL_RAW:,15671,4701363.9215,2.5703430176,2.4153175354,397.50123635
BATT_MODEL_RAW:,15672,4701663.9446,2.5680122375,2.4123153687,399.22274076
BATT_MODEL_RAW:,15673,4701963.9678,2.5774307251,2.4245872498,391.90634703
BATT_MODEL_RAW:,15674,4702263.991,2.5809593201,2.4289093018,389.87184182
BATT_MODEL_RAW:,15675,4702564.0142,2.5820655823,2.4302711487,389.21649639
BATT_MODEL_RAW:,15676,4702864.0373,2.581363678,2.4394378662,363.91233787
BATT_MODEL_RAW:,15677,4703164.0605,2.5712509155,2.4252319336,374.40764598
BATT_MODEL_RAW:,15678,4703464.0836,2.5618095398,2.412563324,382.68260467
BATT_MODEL_RAW:,15679,4703764.1066,2.5573997498,2.4066467285,386.54620831
BATT_MODEL_RAW:,15680,4704064.1298,2.5614280701,2.4112815857,384.99098558
BATT_MODEL_RAW:,15681,4704364.153,2.5650482178,2.4155158997,383.4162003
BATT_MODEL_RAW:,15682,4704664.1763,2.5691642761,2.4203453064,381.58710186
BATT_MODEL_RAW:,15683,4704964.1995,2.5687065125,2.4194412231,382.73151104
BATT_MODEL_RAW:,15684,4705264.2228,2.5703353882,2.421257019,382.25222857
BATT_MODEL_RAW:,15685,4705564.246,2.5646858215,2.4138145447,386.84942783
BATT_MODEL_RAW:,15686,4705864.2693,2.562877655,2.4114608765,388.24815017
BATT_MODEL_RAW:,15687,4706164.2926,2.5601654053,2.4079551697,390.28265537
BATT_MODEL_RAW:,15688,4706464.3158,2.5622138977,2.4103431702,389.4121219
BATT_MODEL_RAW:,15689,4706764.339,2.5577926636,2.4043273926,393.50069486
BATT_MODEL_RAW:,15690,4707064.3622,2.5522956848,2.3974342346,397.08064153
BATT_MODEL_RAW:,15691,4707364.3854,2.5489196777,2.3932037354,399.27164714
BATT_MODEL_RAW:,15692,4707664.4086,2.5489196777,2.3931732178,399.34989734
BATT_MODEL_RAW:,15693,4707964.4319,2.5438995361,2.3868408203,402.71465595
BATT_MODEL_RAW:,15694,4708264.4551,2.5447044373,2.3878059387,402.3038424
BATT_MODEL_RAW:,15695,4708564.4784,2.54429245,2.3872261047,402.7342185
BATT_MODEL_RAW:,15696,4708864.5016,2.5452270508,2.3883056641,402.36253005
BATT_MODEL_RAW:,15697,4709164.5248,2.5377998352,2.3787994385,407.69332494
BATT_MODEL_RAW:,15698,4709464.5481,2.5310668945,2.3704414368,411.86014811
BATT_MODEL_RAW:,15699,4709764.5713,2.5313682556,2.3707733154,411.78189791
BATT_MODEL_RAW:,15700,4710064.5944,2.5257606506,2.3640937805,414.5304362
BATT_MODEL_RAW:,15701,4710364.6176,2.5431480408,2.3987731934,370.19191644
BATT_MODEL_RAW:,15702,4710664.6408,2.5317268372,2.3832550049,380.69700583
BATT_MODEL_RAW:,15703,4710964.664,2.5268096924,2.3761863708,386.21364496
BATT_MODEL_RAW:,15704,4711264.6872,2.5324935913,2.3828010559,383.82701385
BATT_MODEL_RAW:,15705,4711564.7104,2.5326805115,2.3823471069,385.47026805
BATT_MODEL_RAW:,15706,4711864.7335,2.5318908691,2.3809623718,386.99614696
BATT_MODEL_RAW:,15707,4712164.7567,2.5346450806,2.384185791,385.79305013
BATT_MODEL_RAW:,15708,4712464.7799,2.5357513428,2.3851356506,386.19408241
BATT_MODEL_RAW:,15709,4712764.803,2.5308227539,2.3785171509,390.52718725
BATT_MODEL_RAW:,15710,4713064.8262,2.5306091309,2.3780708313,391.12384503
BATT_MODEL_RAW:,15711,4713364.8493,2.5300827026,2.3772392273,391.90634703
BATT_MODEL_RAW:,15712,4713664.8724,2.5326652527,2.3802108765,390.90865698
BATT_MODEL_RAW:,15713,4713964.8957,2.5363082886,2.3847007751,388.73721392
BATT_MODEL_RAW:,15714,4714264.9189,2.5354957581,2.3835411072,389.62730995
BATT_MODEL_RAW:,15715,4714564.942,2.5420799255,2.3917236328,385.5289557
BATT_MODEL_RAW:,15716,4714864.9652,2.5412406921,2.3902435303,387.17220991
BATT_MODEL_RAW:,15717,4715164.9884,2.5439033508,2.3936271667,385.32354893
BATT_MODEL_RAW:,15718,4715465.0115,2.5417556763,2.3905677795,387.66127366
BATT_MODEL_RAW:,15719,4715765.0347,2.5453567505,2.3950271606,385.46048678
BATT_MODEL_RAW:,15720,4716065.0579,2.544342041,2.3935012817,386.77117763
BATT_MODEL_RAW:,15721,4716365.081,2.5332527161,2.3792610168,394.85051082
BATT_MODEL_RAW:,15722,4716665.1042,2.52551651,2.3695907593,399.80961726
BATT_MODEL_RAW:,15723,4716965.1274,2.5178871155,2.3601760864,404.38725398
BATT_MODEL_RAW:,15724,4717265.1505,2.5177078247,2.3599052429,404.62200458
BATT_MODEL_RAW:,15725,4717565.1737,2.518497467,2.3608932495,404.11337828
BATT_MODEL_RAW:,15726,4717865.1968,2.5288696289,2.3829689026,374.10442646
BATT_MODEL_RAW:,15727,4718165.22,2.5121841431,2.3613319397,386.80052146
BATT_MODEL_RAW:,15728,4718465.2431,2.5088272095,2.3564987183,390.5858749
BATT_MODEL_RAW:,15729,4718765.2663,2.513053894,2.3608818054,390.18484262
BATT_MODEL_RAW:,15730,4719065.2895,2.5193061829,2.3682518005,387.31892904
BATT_MODEL_RAW:,15731,4719365.3127,2.5163497925,2.3640060425,390.625
BATT_MODEL_RAW:,15732,4719665.3359,2.5147132874,2.3613700867,393.18769406
BATT_MODEL_RAW:,15733,4719965.3591,2.5125541687,2.3582649231,395.61345027
BATT_MODEL_RAW:,15734,4720265.3823,2.5210914612,2.3686065674,390.98690718
BATT_MODEL_RAW:,15735,4720565.4054,2.5243873596,2.3722801208,390.01856095
BATT_MODEL_RAW:,15736,4720865.4286,2.5302848816,2.3796844482,386.15495731
BATT_MODEL_RAW:,15737,4721165.4519,2.5281028748,2.3763771057,389.04043344
BATT_MODEL_RAW:,15738,4721465.4751,2.5291938782,2.3774604797,389.05999599
BATT_MODEL_RAW:,15739,4721765.4983,2.5247154236,2.3717727661,392.16066018
BATT_MODEL_RAW:,15740,4722065.5215,2.5215911865,2.3676719666,394.66466659
BATT_MODEL_RAW:,15741,4722365.5448,2.5183410645,2.3634033203,397.27626703
BATT_MODEL_RAW:,15742,4722665.568,2.5221405029,2.3678092957,395.7210443
BATT_MODEL_RAW:,15743,4722965.5912,2.514415741,2.3581123352,400.77796349
BATT_MODEL_RAW:,15744,4723265.6145,2.5143165588,2.3579444885,400.95402644
BATT_MODEL_RAW:,15745,4723565.6377,2.5140762329,2.357624054,401.15943322
BATT_MODEL_RAW:,15746,4723865.661,2.5103530884,2.3527946472,403.99600298
BATT_MODEL_RAW:,15747,4724165.6843,2.5039825439,2.3448181152,408.11391977
BATT_MODEL_RAW:,15748,4724465.7075,2.5056495667,2.3467903137,407.33141777
BATT_MODEL_RAW:,15749,4724765.7307,2.5063743591,2.3476753235,406.92060422
BATT_MODEL_RAW:,15750,4725065.754,2.5111885071,2.3535690308,404.15250338
BATT_MODEL_RAW:,15751,4725365.7772,2.5212364197,2.373008728,380.07100423
BATT_MODEL_RAW:,15752,4725665.8005,2.5020866394,2.3484306335,393.98975861
BATT_MODEL_RAW:,15753,4725965.8237,2.4907913208,2.333984375,402.0690918
BATT_MODEL_RAW:,15754,4726265.847,2.4910087585,2.3335800171,403.66343963
BATT_MODEL_RAW:,15755,4726565.8703,2.5024147034,2.3468742371,398.82170848
BATT_MODEL_RAW:,15756,4726865.8936,2.5080795288,2.3534660339,396.44485865
BATT_MODEL_RAW:,15757,4727165.9168,2.5046043396,2.3483695984,400.60190054
BATT_MODEL_RAW:,15758,4727465.9401,2.4972610474,2.3387908936,406.33372771
BATT_MODEL_RAW:,15759,4727765.9633,2.4906463623,2.3305931091,410.39295686
BATT_MODEL_RAW:,15760,4728065.9866,2.491481781,2.3313560486,410.57880108
BATT_MODEL_RAW:,15761,4728366.0098,2.4798164368,2.3170089722,417.45503743
BATT_MODEL_RAW:,15762,4728666.0331,2.4775276184,2.3140983582,419.04938527
BATT_MODEL_RAW:,15763,4728966.0564,2.4712333679,2.306388855,422.67823831
BATT_MODEL_RAW:,15764,4729266.0797,2.4732131958,2.3088493347,421.44579765
BATT_MODEL_RAW:,15765,4729566.1029,2.4753761292,2.311252594,420.82957732
BATT_MODEL_RAW:,15766,4729866.1262,2.4676628113,2.3014450073,426.19949732
BATT_MODEL_RAW:,15767,4730166.1495,2.4653091431,2.2986183167,427.41237543
BATT_MODEL_RAW:,15768,4730466.1728,2.4701461792,2.3044395447,424.88880647
BATT_MODEL_RAW:,15769,4730766.1961,2.4640655518,2.2967643738,428.97737943
BATT_MODEL_RAW:,15770,4731066.2194,2.4591445923,2.290802002,431.64766752
BATT_MODEL_RAW:,15771,4731366.2427,2.4649085999,2.2977409363,428.63503481
BATT_MODEL_RAW:,15772,4731666.266,2.4536590576,2.283908844,435.25695801
BATT_MODEL_RAW:,15773,4731966.2893,2.445476532,2.2743339539,438.8271234
BATT_MODEL_RAW:,15774,4732266.3125,2.4385108948,2.2660675049,442.16253819
BATT_MODEL_RAW:,15775,4732566.3358,2.4370346069,2.2645263672,442.32881986
BATT_MODEL_RAW:,15776,4732866.3591,2.4663467407,2.3013343811,423.10861441
BATT_MODEL_RAW:,15777,4733166.3824,2.4460411072,2.2746047974,439.58028158
BATT_MODEL_RAW:,15778,4733466.4056,2.4488525391,2.2768783569,440.95944136
BATT_MODEL_RAW:,15779,4733766.4289,2.4440765381,2.2699737549,446.41739283
BATT_MODEL_RAW:,15780,4734066.4522,2.4373321533,2.2609138489,452.35462678
BATT_MODEL_RAW:,15781,4734366.4754,2.4279937744,2.2492370605,458.35054838
BATT_MODEL_RAW:,15782,4734666.4987,2.4257469177,2.2458381653,461.30449344
BATT_MODEL_RAW:,15783,4734966.5219,2.4346351624,2.2560882568,457.81257825
BATT_MODEL_RAW:,15784,4735266.5452,2.4356307983,2.2566947937,458.8102683
BATT_MODEL_RAW:,15785,4735566.5684,2.4408988953,2.2624511719,457.5582651
BATT_MODEL_RAW:,15786,4735866.5916,2.4404602051,2.2613182068,459.33845716
BATT_MODEL_RAW:,15787,4736166.6149,2.4335632324,2.2525138855,464.22909468
BATT_MODEL_RAW:,15788,4736466.6381,2.4326820374,2.251335144,464.99203413
BATT_MODEL_RAW:,15789,4736766.6614,2.4291915894,2.2466392517,468.08291704
BATT_MODEL_RAW:,15790,4737066.6846,2.4311561584,2.2487335205,467.75035369
BATT_MODEL_RAW:,15791,4737366.7078,2.4318733215,2.2491493225,468.52307442
BATT_MODEL_RAW:,15792,4737666.7311,2.4258956909,2.2414665222,472.89530436
BATT_MODEL_RAW:,15793,4737966.7543,2.4219207764,2.2366523743,475.04718487
BATT_MODEL_RAW:,15794,4738266.7776,2.4222259521,2.2368125916,475.41887332
BATT_MODEL_RAW:,15795,4738566.8008,2.4276618958,2.2431335449,473.14961751
BATT_MODEL_RAW:,15796,4738866.824,2.423789978,2.23828125,475.6634052
BATT_MODEL_RAW:,15797,4739166.8473,2.415184021,2.227519989,481.1898256
BATT_MODEL_RAW:,15798,4739466.8705,2.4196205139,2.2327613831,479.12597656
BATT_MODEL_RAW:,15799,4739766.8937,2.4132766724,2.225063324,482.5983292
BATT_MODEL_RAW:,15800,4740066.9169,2.4103622437,2.221572876,484.07530173
BATT_MODEL_RAW:,15801,4740366.9401,2.4328689575,2.2527656555,461.80333847
BATT_MODEL_RAW:,15802,4740666.9633,2.4294242859,2.2453956604,471.86827048
BATT_MODEL_RAW:,15803,4740966.9865,2.4303245544,2.2442016602,477.23819048
BATT_MODEL_RAW:,15804,4741267.0097,2.4200782776,2.2303199768,486.55974559
BATT_MODEL_RAW:,15805,4741567.0329,2.4150657654,2.2231178284,492.17419747
BATT_MODEL_RAW:,15806,4741867.0561,2.4312896729,2.2422180176,484.79911609
BATT_MODEL_RAW:,15807,4742167.0793,2.4285125732,2.2375297546,489.69953488
BATT_MODEL_RAW:,15808,4742467.1024,2.4347038269,2.245098114,486.16849459
BATT_MODEL_RAW:,15809,4742767.1256,2.4268188477,2.2341041565,494.14023375
BATT_MODEL_RAW:,15810,4743067.1489,2.4152069092,2.2194061279,502.05328526
BATT_MODEL_RAW:,15811,4743367.1721,2.4160995483,2.220413208,501.75984701
BATT_MODEL_RAW:,15812,4743667.1953,2.416015625,2.220123291,502.28803586
BATT_MODEL_RAW:,15813,4743967.2186,2.3974266052,2.1971740723,513.46803323
BATT_MODEL_RAW:,15814,4744267.2419,2.4025840759,2.2030067444,511.73674755
BATT_MODEL_RAW:,15815,4744567.2652,2.4100112915,2.2121353149,507.37429888
BATT_MODEL_RAW:,15816,4744867.2884,2.4073181152,2.2081680298,510.64124474
BATT_MODEL_RAW:,15817,4745167.3117,2.3982048035,2.1967544556,516.53935359
BATT_MODEL_RAW:,15818,4745467.335,2.3969039917,2.1952056885,517.17513647
BATT_MODEL_RAW:,15819,4745767.3584,2.3941802979,2.1916542053,519.29767315
BATT_MODEL_RAW:,15820,4746067.3817,2.3906593323,2.1872787476,521.48867876
BATT_MODEL_RAW:,15821,4746367.4051,2.4092750549,2.2102165222,510.40649414
BATT_MODEL_RAW:,15822,4746667.4284,2.4089622498,2.2091217041,512.41165552
BATT_MODEL_RAW:,15823,4746967.4518,2.3921394348,2.1881217957,523.12215169
BATT_MODEL_RAW:,15824,4747267.4751,2.3983001709,2.1955490112,519.87476838
BATT_MODEL_RAW:,15825,4747567.4985,2.4092750549,2.208946228,513.66365873
BATT_MODEL_RAW:,15826,4747867.5219,2.4280738831,2.2355232239,493.71963892
BATT_MODEL_RAW:,15827,4748167.5452,2.4114303589,2.2126235962,509.76092999
BATT_MODEL_RAW:,15828,4748467.5686,2.4106788635,2.2094345093,516.01116474
BATT_MODEL_RAW:,15829,4748767.5919,2.4210853577,2.2206306458,513.98644081
BATT_MODEL_RAW:,15830,4749067.6152,2.4024887085,2.1966590881,527.76825734
BATT_MODEL_RAW:,15831,4749367.6385,2.3931999207,2.1844520569,535.25093274
BATT_MODEL_RAW:,15832,4749667.6618,2.4326095581,2.2328529358,512.19646747
BATT_MODEL_RAW:,15833,4749967.6851,2.4181175232,2.2134971619,524.66759315
BATT_MODEL_RAW:,15834,4750267.7083,2.4168510437,2.2110748291,527.63131949
BATT_MODEL_RAW:,15835,4750567.7315,2.4224205017,2.2179298401,524.3350298
BATT_MODEL_RAW:,15836,4750867.7547,2.4149131775,2.2074279785,532.0133307
BATT_MODEL_RAW:,15837,4751167.7779,2.4084968567,2.199180603,536.70834272
BATT_MODEL_RAW:,15838,4751467.8011,2.3953323364,2.1830863953,544.22036195
BATT_MODEL_RAW:,15839,4751767.8242,2.402130127,2.1908416748,541.76526192
BATT_MODEL_RAW:,15840,4752067.8474,2.4157676697,2.2074203491,534.22389886
BATT_MODEL_RAW:,15841,4752367.8705,2.4093437195,2.1987495422,539.98506986
BATT_MODEL_RAW:,15842,4752667.8937,2.389793396,2.1745834351,551.82041266
BATT_MODEL_RAW:,15843,4752967.9169,2.3993988037,2.1862297058,546.58743051
BATT_MODEL_RAW:,15844,4753267.9401,2.3949394226,2.1801719666,550.68578476
BATT_MODEL_RAW:,15845,4753567.9633,2.4039268494,2.1912155151,545.41367751
BATT_MODEL_RAW:,15846,4753867.9865,2.4000701904,2.1858978271,549.15990585
BATT_MODEL_RAW:,15847,4754168.0098,2.3828659058,2.1645736694,559.72368289
BATT_MODEL_RAW:,15848,4754468.033,2.3829460144,2.1645851135,559.89974584
BATT_MODEL_RAW:,15849,4754768.0562,2.3843536377,2.1662559509,559.22483787
BATT_MODEL_RAW:,15850,4755068.0794,2.3875770569,2.1702651978,557.20989521
BATT_MODEL_RAW:,15851,4755368.1027,2.4059181213,2.1996002197,529.02026054
BATT_MODEL_RAW:,15852,4755668.1259,2.3744888306,2.1575737,556.1926426
BATT_MODEL_RAW:,15853,4755968.1491,2.3731994629,2.1540107727,562.02228253
BATT_MODEL_RAW:,15854,4756268.1723,2.368686676,2.1472015381,567.9106101
BATT_MODEL_RAW:,15855,4756568.1955,2.3720321655,2.1502723694,568.6148619
BATT_MODEL_RAW:,15856,4756868.2188,2.3627166748,2.1375083923,577.45713454
BATT_MODEL_RAW:,15857,4757168.242,2.3559989929,2.1289100647,582.27930314
BATT_MODEL_RAW:,15858,4757468.2652,2.3536453247,2.1251983643,585.76143705
BATT_MODEL_RAW:,15859,4757768.2885,2.3630256653,2.1362419128,581.49680113
BATT_MODEL_RAW:,15860,4758068.3119,2.3597984314,2.1319923401,584.11818284
BATT_MODEL_RAW:,15861,4758368.3352,2.3515167236,2.1208953857,591.33676382
BATT_MODEL_RAW:,15862,4758668.3585,2.3495826721,2.1179504395,593.92880171
BATT_MODEL_RAW:,15863,4758968.3818,2.3555793762,2.1249351501,591.39545147
BATT_MODEL_RAW:,15864,4759268.4052,2.3844566345,2.1612930298,572.21437112
BATT_MODEL_RAW:,15865,4759568.4285,2.3714370728,2.1434211731,584.65615297
BATT_MODEL_RAW:,15866,4759868.4519,2.3615341187,2.1307525635,591.74757737
BATT_MODEL_RAW:,15867,4760168.4752,2.3576545715,2.1252479553,595.91440054
BATT_MODEL_RAW:,15868,4760468.4986,2.3780555725,2.151927948,579.81442182
BATT_MODEL_RAW:,15869,4760768.5219,2.4342002869,2.2236404419,539.89703839
BATT_MODEL_RAW:,15870,4761068.5452,2.3949890137,2.1709213257,574.5325333
BATT_MODEL_RAW:,15871,4761368.5686,2.3747406006,2.1454200745,588.00134903
BATT_MODEL_RAW:,15872,4761668.5919,2.3598403931,2.1273002625,596.25674517
BATT_MODEL_RAW:,15873,4761968.6152,2.3553199768,2.1213684082,599.87581693
BATT_MODEL_RAW:,15874,4762268.6386,2.3660850525,2.1343345642,594.23202123
BATT_MODEL_RAW:,15875,4762568.6619,2.3497390747,2.1138572693,604.8251421
BATT_MODEL_RAW:,15876,4762868.6852,2.3727302551,2.151260376,567.871485
BATT_MODEL_RAW:,15877,4763168.7085,2.3633918762,2.1354827881,584.38227727
BATT_MODEL_RAW:,15878,4763468.7318,2.3591041565,2.1278266907,593.01914313
BATT_MODEL_RAW:,15879,4763768.7551,2.3505516052,2.115436554,602.85910582
BATT_MODEL_RAW:,15880,4764068.7785,2.367099762,2.1361618042,592.14860965
BATT_MODEL_RAW:,15881,4764368.8018,2.3548126221,2.117980957,607.26067959
BATT_MODEL_RAW:,15882,4764668.8251,2.3523330688,2.1145401001,609.7255609
BATT_MODEL_RAW:,15883,4764968.8483,2.3466300964,2.1065559387,615.57476337
BATT_MODEL_RAW:,15884,4765268.8716,2.3721618652,2.1388015747,598.3597193
BATT_MODEL_RAW:,15885,4765568.8949,2.3738327026,2.13879776,602.65369904
BATT_MODEL_RAW:,15886,4765868.9182,2.3420600891,2.0983352661,624.93544358
BATT_MODEL_RAW:,15887,4766168.9415,2.3401374817,2.0957183838,626.71563564
BATT_MODEL_RAW:,15888,4766468.9648,2.3425750732,2.0988616943,624.90609976
BATT_MODEL_RAW:,15889,4766768.9881,2.3599472046,2.1194229126,616.72895383
BATT_MODEL_RAW:,15890,4767069.0114,2.3602828979,2.1194381714,617.55058093
BATT_MODEL_RAW:,15891,4767369.0346,2.3584136963,2.117351532,618.10811361
BATT_MODEL_RAW:,15892,4767669.0579,2.3406982422,2.0942726135,631.86058631
BATT_MODEL_RAW:,15893,4767969.0812,2.3252906799,2.0751686096,641.33864183
BATT_MODEL_RAW:,15894,4768269.1045,2.3312797546,2.0824165344,638.11082106
BATT_MODEL_RAW:,15895,4768569.1278,2.3421440125,2.0957183838,631.86058631
BATT_MODEL_RAW:,15896,4768869.1511,2.3435974121,2.0972099304,631.76277356
BATT_MODEL_RAW:,15897,4769169.1744,2.3286743164,2.0778312683,643.18730281
BATT_MODEL_RAW:,15898,4769469.1977,2.3285064697,2.0776023865,643.34380321
BATT_MODEL_RAW:,15899,4769769.221,2.331161499,2.08045578,642.83517691
BATT_MODEL_RAW:,15900,4770069.2443,2.3248596191,2.0724754333,647.13893793
BATT_MODEL_RAW:,15901,4770369.2676,2.3566017151,2.1226501465,599.87581693
BATT_MODEL_RAW:,15902,4770669.291,2.3276443481,2.0835609436,625.85488344
BATT_MODEL_RAW:,15903,4770969.3143,2.3217887878,2.0743675232,634.4134991
BATT_MODEL_RAW:,15904,4771269.3375,2.3088645935,2.0573692322,644.85990084
BATT_MODEL_RAW:,15905,4771569.3609,2.3043441772,2.0500640869,652.00023162
BATT_MODEL_RAW:,15906,4771869.3842,2.3008079529,2.0453796387,654.94439541
BATT_MODEL_RAW:,15907,4772169.4075,2.2933158875,2.0347328186,663.03350987
BATT_MODEL_RAW:,15908,4772469.4308,2.3201751709,2.0685997009,645.06530762
BATT_MODEL_RAW:,15909,4772769.4541,2.3076171875,2.0505142212,659.23837515
BATT_MODEL_RAW:,15910,4773069.4774,2.290977478,2.0295181274,670.40859125
BATT_MODEL_RAW:,15911,4773369.5006,2.3105010986,2.0538444519,658.09396597
BATT_MODEL_RAW:,15912,4773669.5239,2.317817688,2.061958313,656.04967949
BATT_MODEL_RAW:,15913,4773969.5471,2.3340759277,2.0828781128,644.09696139
BATT_MODEL_RAW:,15914,4774269.5704,2.3183059692,2.06042099,661.24353653
BATT_MODEL_RAW:,15915,4774569.5936,2.310546875,2.0507926941,666.0363613
BATT_MODEL_RAW:,15916,4774869.6169,2.3138504028,2.0540275574,666.21242425
BATT_MODEL_RAW:,15917,4775169.6401,2.301322937,2.0378341675,675.61222957
BATT_MODEL_RAW:,15918,4775469.6634,2.2995796204,2.0354347229,677.29460887
BATT_MODEL_RAW:,15919,4775769.6867,2.2987785339,2.0343818665,677.94017303
BATT_MODEL_RAW:,15920,4776069.71,2.296207428,2.0303535461,681.67662009
BATT_MODEL_RAW:,15921,4776369.7333,2.3108177185,2.0497741699,669.34243227
BATT_MODEL_RAW:,15922,4776669.7565,2.3064155579,2.0427436829,676.08173077
BATT_MODEL_RAW:,15923,4776969.7798,2.3074607849,2.0435218811,676.76642002
BATT_MODEL_RAW:,15924,4777269.8032,2.3232803345,2.0642204285,664.25616925
BATT_MODEL_RAW:,15925,4777569.8265,2.2815666199,2.0105438232,694.93024777
BATT_MODEL_RAW:,15926,4777869.8498,2.2961235046,2.0422821045,650.87538499
BATT_MODEL_RAW:,15927,4778169.8731,2.2720146179,2.0083351135,676.10129332
BATT_MODEL_RAW:,15928,4778469.8964,2.2724723816,2.006275177,682.55693485
BATT_MODEL_RAW:,15929,4778769.9197,2.2854309082,2.0210418701,677.92061048
BATT_MODEL_RAW:,15930,4779069.943,2.2883148193,2.023147583,679.91599058
BATT_MODEL_RAW:,15931,4779369.9663,2.2578964233,1.9831886292,704.37895946
BATT_MODEL_RAW.capacity:,0.52093938122

BATT_MODEL:,Index,Timestamp,Voc,Vload,ESR
BATT_MODEL:,1,4779369.9309,2.2578964233,1.9831886292,704.37895946
BATT_MODEL:,2,4731666.2306,2.4536590576,2.283908844,435.25695801
BATT_MODEL:,3,4683662.52,2.6297492981,2.4915618896,354.32668833
BATT_MODEL:,4,4635958.8345,2.7017478943,2.5902328491,285.93601325
BATT_MODEL:,5,4588255.1448,2.7365036011,2.6436958313,237.96864045
BATT_MODEL:,6,4540551.4416,2.7553749084,2.6738471985,209.04541016
BATT_MODEL:,7,4492547.7194,2.774143219,2.7069168091,172.37541003
BATT_MODEL:,8,4444844.0269,2.7874450684,2.7320709229,141.98498848
BATT_MODEL:,9,4397140.3349,2.7956771851,2.7468986511,125.07316394
BATT_MODEL:,10,4349136.6306,2.8051681519,2.7637672424,106.15617801
BATT_MODEL:,11,4301432.9531,2.8137245178,2.778377533,90.633294521
BATT_MODEL:,12,4253729.267,2.8215904236,2.7907142639,79.169640174
BATT_MODEL:,13,4205725.5491,2.8274688721,2.7997665405,71.031619341
BATT_MODEL:,14,4158021.8702,2.8344955444,2.8102264404,62.228471805
BATT_MODEL:,15,4110318.1899,2.8409347534,2.8193817139,55.264203976
BATT_MODEL:,16,4062314.4845,2.8481636047,2.8288421631,49.542158078
BATT_MODEL:,17,4014610.8098,2.8550415039,2.8377227783,44.406988682
BATT_MODEL:,18,3966907.1228,2.8611755371,2.8455085754,40.17169659
BATT_MODEL:,19,3919203.4378,2.8671989441,2.8527107239,37.149282602
BATT_MODEL:,20,3871199.7152,2.8719100952,2.8583717346,34.713745117
BATT_MODEL:,21,3823496.0212,2.8775100708,2.8648452759,32.473833133
BATT_MODEL:,22,3775792.3194,2.8809089661,2.868637085,31.466361804
BATT_MODEL:,23,3727788.5975,2.8856277466,2.8742790222,29.099293244
BATT_MODEL:,24,3680084.9069,2.8888282776,2.8778190613,28.228759766
BATT_MODEL:,25,3632381.2125,2.8920898438,2.8819046021,26.116004357
BATT_MODEL:,26,3584377.5056,2.8939399719,2.8838386536,25.900816306
BATT_MODEL:,27,3536673.8315,2.8970603943,2.8874855042,24.551000351
BATT_MODEL:,28,3488970.1604,2.8995399475,2.8901977539,23.954342573
BATT_MODEL:,29,3441266.4829,2.9027862549,2.8937911987,23.064246544
BATT_MODEL:,30,3393262.7636,2.9065170288,2.898147583,21.460117438
BATT_MODEL:,31,3345559.0686,2.9077987671,2.8997840881,20.550458859
BATT_MODEL:,32,3297855.3721,2.9107055664,2.9030723572,19.572331355
BATT_MODEL:,33,3249851.659,2.9115409851,2.9041290283,19.005017403
BATT_MODEL:,34,3202147.9754,2.9137191772,2.9065933228,18.271421775
BATT_MODEL:,35,3154444.287,2.915725708,2.9087753296,17.821483123
BATT_MODEL:,36,3106440.5646,2.9173240662,2.9106712341,17.05854367
BATT_MODEL:,37,3058736.8609,2.9200973511,2.9138259888,16.080416166
BATT_MODEL:,38,3011033.1597,2.9191207886,2.9126853943,16.501010993
BATT_MODEL:,39,2963329.457,2.9197769165,2.9133758545,16.412979517
BATT_MODEL:,40,2915325.7371,2.9206085205,2.9142875671,16.207572741
BATT_MODEL:,41,2867622.0585,2.9223976135,2.9162788391,15.689165164
BATT_MODEL:,42,2819918.3709,2.9237480164,2.917842865,15.141413762
BATT_MODEL:,43,2771914.6487,2.926399231,2.9210243225,13.781816531
BATT_MODEL:,44,2724210.9527,2.9258346558,2.9203796387,13.987223307
BATT_MODEL:,45,2676507.2538,2.927066803,2.92212677,12.666751177
BATT_MODEL:,46,2628503.5271,2.9281349182,2.9232940674,12.412438026
BATT_MODEL:,47,2580799.8223,2.928478241,2.9238815308,11.786436423
BATT_MODEL:,48,2533096.1237,2.9295654297,2.9249992371,11.708186223
BATT_MODEL:,49,2485392.4246,2.929473877,2.9250869751,11.248466296
BATT_MODEL:,50,2437388.705,2.9325523376,2.9284057617,10.632245969
BATT_MODEL:,51,2389685.0107,2.9298973083,2.9257354736,10.671371069
BATT_MODEL:,52,2341981.31,2.9312667847,2.9272880554,10.201869867
BATT_MODEL:,53,2293977.5909,2.9308547974,2.9269256592,10.074713291
BATT_MODEL:,54,2246273.9018,2.9321212769,2.9284744263,9.3508989383
BATT_MODEL:,55,2198570.216,2.9317131042,2.9280052185,9.5073993389
BATT_MODEL:,56,2150566.5126,2.9330711365,2.9296264648,8.8324913612
BATT_MODEL:,57,2102862.8326,2.9348258972,2.9316635132,8.1086770082
BATT_MODEL:,58,2055159.1471,2.9347076416,2.9314842224,8.2651774089
BATT_MODEL:,59,2007455.455,2.9367408752,2.9335746765,8.1184582833
BATT_MODEL:,60,1959451.7406,2.9372024536,2.934135437,7.8641451322
BATT_MODEL:,61,1911748.0372,2.9386978149,2.9357185364,7.6391758063
BATT_MODEL:,62,1864044.3425,2.9381332397,2.9351425171,7.6685196314
BATT_MODEL:,63,1816040.6142,2.9388008118,2.9359169006,7.3946439303
BATT_MODEL:,64,1768336.9187,2.937374115,2.9344558716,7.4826754056
BATT_MODEL:,65,1720633.2158,2.9371376038,2.9342498779,7.4044252053
BATT_MODEL:,66,1672629.4984,2.9373855591,2.9345207214,7.3457375551
BATT_MODEL:,67,1624925.806,2.9373703003,2.9345092773,7.33595628
BATT_MODEL:,68,1577222.1133,2.9402236938,2.9374351501,7.1501120543
BATT_MODEL:,69,1529518.4253,2.9381828308,2.9353599548,7.2381435296
BATT_MODEL:,70,1481514.7031,2.9387931824,2.9360351563,7.071861854
BATT_MODEL:,71,1433811.0078,2.9371299744,2.9343452454,7.1403307792
BATT_MODEL:,72,1386107.3157,2.938205719,2.9354629517,7.0327367538
BATT_MODEL:,73,1338103.5965,2.9367179871,2.9339370728,7.1305495042
BATT_MODEL:,74,1290399.8998,2.9361381531,2.9334144592,6.9838303786
BATT_MODEL:,75,1242696.2166,2.9362106323,2.9334754944,7.0131742037
BATT_MODEL:,76,1194692.4943,2.935836792,2.933139801,6.9153614533
BATT_MODEL:,77,1146988.8086,2.9348564148,2.9321327209,6.9838303786
BATT_MODEL:,78,1099285.1221,2.9341087341,2.9313812256,6.9936116536
BATT_MODEL:,79,1051581.4279,2.9333496094,2.9306221008,6.9936116536
BATT_MODEL:,80,1003577.721,2.9327430725,2.9299964905,7.0425180288
BATT_MODEL:,81,955874.03145,2.934513092,2.9318199158,6.9055801783
BATT_MODEL:,82,908170.339,2.9324531555,2.9296989441,7.0620805789
BATT_MODEL:,83,860166.62014,2.9336433411,2.930934906,6.9447052784
BATT_MODEL:,84,812462.92854,2.9315910339,2.9288215637,7.1012056791
BATT_MODEL:,85,764759.23647,2.9315719604,2.9288368225,7.0131742037
BATT_MODEL:,86,716755.51715,2.9313583374,2.928565979,7.1598933293
BATT_MODEL:,87,669051.82314,2.9290962219,2.9262428284,7.31639373
BATT_MODEL:,88,621348.13332,2.931350708,2.9285087585,7.2870499048
BATT_MODEL:,89,573644.43615,2.9279899597,2.9250335693,7.580488156
BATT_MODEL:,90,525640.71957,2.9281959534,2.9252128601,7.6489570813
BATT_MODEL:,91,477937.0307,2.9270744324,2.9240455627,7.7663323818
BATT_MODEL:,92,430233.34067,2.9264144897,2.923324585,7.9228327825
BATT_MODEL:,93,382229.64287,2.9266815186,2.923538208,8.059770633
BATT_MODEL:,94,334525.94738,2.9272193909,2.9240760803,8.059770633
BATT_MODEL:,95,286822.26213,2.9259338379,2.9227409363,8.1869272085
BATT_MODEL:,96,238818.5424,2.9250450134,2.9219055176,8.049989358
BATT_MODEL:,97,191114.86323,2.9250717163,2.9219703674,7.9521766076
BATT_MODEL:,98,143411.16782,2.9232940674,2.92029953,7.6783009065
BATT_MODEL:,99,95707.469039,2.9266433716,2.9238243103,7.2283622546
BATT_MODEL:,100,47703.742912,2.9420547485,2.9392585754,7.1696746044
BATT_MODEL:,101,0,3.2256622314,3.2226676941,7.6783009065
BATT_MODEL.capacity:,0.5209
