Repository: tektronix/keithley

# 2281S-20-6 Battery Models

This Directory holds battery models for the Model [2281S-20-6 Precision DC Supply & Battery Simulator](https://www.tek.com/tektronix-and-keithley-dc-power-supplies/2281s).  You can use these models to simulate a variety of batteries. To contribute your own models or request a model, file a pull request, being sure to follow the [Contribution Guidelines](../../../README.md#contributing).  To request a battery model, start a Code Request issue, but please be aware that Keithley cannot guarentee we can fulfill every request for battery models.

File: Application_Specific/Battery_Simulation/2281S_Battery_Models/Energizer_NiMH_AA/NiMH.csv
PW_MODEL_PW2281S_20_6 
Capacity=1.4595AH
SOC(%), Open Voltage(V), ESR(ohm)
0, 0.90715146065, 0.042335987091 
1, 0.97950172424, 0.0343978405 
2, 1.0390331745, 0.032044649124 
3, 1.0697627068, 0.031001567841 
4, 1.0886540413, 0.030373334885 
5, 1.1019902229, 0.029946565628 
6, 1.1126492023, 0.02961397171 
7, 1.1210050583, 0.029358863831 
8, 1.1281311512, 0.029144287109 
9, 1.1343152523, 0.028959512711 
10, 1.1399607658, 0.028799772263 
11, 1.1447901726, 0.028644800186 
12, 1.1491689682, 0.028516054153 
13, 1.1533336639, 0.028383731842 
14, 1.1570281982, 0.02828001976 
15, 1.1604783535, 0.028188228607 
16, 1.163762331, 0.028091669083 
17, 1.1670293808, 0.027998685837 
18, 1.1700019836, 0.027914047241 
19, 1.1728329659, 0.027837753296 
20, 1.1755268574, 0.02777338028 
21, 1.1781842709, 0.027703046799 
22, 1.1806077957, 0.02764582634 
23, 1.1829352379, 0.02760052681 
24, 1.1851673126, 0.027530193329 
25, 1.1873955727, 0.027468204498 
26, 1.1894652843, 0.027420520782 
27, 1.1914663315, 0.027369260788 
28, 1.1934809685, 0.027344226837 
29, 1.195356369, 0.027306079865 
30, 1.1971929073, 0.027260780334 
31, 1.1989836693, 0.027207136154 
32, 1.2007851601, 0.027168989182 
33, 1.2024827003, 0.027140378952 
34, 1.2041420937, 0.027116537094 
35, 1.2057602406, 0.02707362175 
36, 1.2073795795, 0.027043819427 
37, 1.2088897228, 0.027012825012 
38, 1.2103681564, 0.026980638504 
39, 1.2118425369, 0.026949644089 
40, 1.2131919861, 0.026917457581 
41, 1.2144935131, 0.026890039444 
42, 1.215732336, 0.026851892471 
43, 1.2169420719, 0.026823282242 
44, 1.2180476189, 0.026783943176 
45, 1.2190783024, 0.026763677597 
46, 1.2200331688, 0.026774406433 
47, 1.2209615707, 0.02675652504 
48, 1.2218036652, 0.026693344116 
49, 1.2225768566, 0.02673625946 
50, 1.2232797146, 0.026696920395 
51, 1.2240040302, 0.026712417603 
52, 1.2246685028, 0.026698112488 
53, 1.2252860069, 0.026681423187 
54, 1.2258870602, 0.026655197144 
55, 1.2264299393, 0.026644468307 
56, 1.2269494534, 0.026625394821 
57, 1.2274501324, 0.026626586914 
58, 1.227953434, 0.026603937149 
59, 1.2284250259, 0.026597976685 
60, 1.2288901806, 0.026586055756 
61, 1.2293581963, 0.026581287384 
62, 1.2298386097, 0.026565790176 
63, 1.2303099632, 0.026558637619 
64, 1.2307884693, 0.026550292969 
65, 1.2312855721, 0.026540756226 
66, 1.2317721844, 0.026533603668 
67, 1.2322702408, 0.026525259018 
68, 1.2327702045, 0.026521682739 
69, 1.233284235, 0.026515722275 
70, 1.2337722778, 0.026519298553 
71, 1.2342596054, 0.026531219482 
72, 1.2347428799, 0.026534795761 
73, 1.23523283, 0.026520490646 
74, 1.2357022762, 0.026520490646 
75, 1.2361490726, 0.026518106461 
76, 1.2365911007, 0.026506185532 
77, 1.2369945049, 0.026490688324 
78, 1.2373757362, 0.026499032974 
79, 1.2377417088, 0.026490688324 
80, 1.2381048203, 0.026496648788 
81, 1.2384235859, 0.02650141716 
82, 1.2387199402, 0.02649307251 
83, 1.2390055656, 0.026500225067 
84, 1.2392961979, 0.026506185532 
85, 1.2395701408, 0.026528835297 
86, 1.2398686409, 0.026524066925 
87, 1.2401924133, 0.026516914368 
88, 1.2405872345, 0.026527643204 
89, 1.2410507202, 0.026541948318 
90, 1.2416303158, 0.026541948318 
91, 1.242408514, 0.02654671669 
92, 1.243383646, 0.026547908783 
93, 1.2446858883, 0.026545524597 
94, 1.2464454174, 0.026526451111 
95, 1.2489638329, 0.026502609253 
96, 1.2523567677, 0.026473999023 
97, 1.2571561337, 0.026413202286 
98, 1.2639992237, 0.02632021904 
99, 1.2741384506, 0.026146173477 
100, 1.2903840542, 0.025534629822

File: Application_Specific/Battery_Simulation/2281S_Battery_Models/Energizer_NiMH_AA/Ener25mA_SetupAndRawData.csv (part 2 of 7)
TEST_PARAM.discharge_start_time:,10/11/17 08:31:09
TEST_PARAM.discharge_stop_time:,10/13/17 21:06:22
BATT_MODEL_RAW:,Index,Timestamp,Voc,Vload,ESR
BATT_MODEL_RAW:,539,32281.983034,1.2533500195,1.252658844,0.027647018433
BATT_MODEL_RAW:,540,32341.988815,1.2533388138,1.2526478767,0.027637481689
BATT_MODEL_RAW:,541,32401.994609,1.2533295155,1.2526371479,0.027694702148
BATT_MODEL_RAW:,542,32462.000511,1.2533175945,1.2526266575,0.027637481689
BATT_MODEL_RAW:,543,32522.006291,1.2533075809,1.2526152134,0.027694702148
BATT_MODEL_RAW:,544,32582.010343,1.2532951832,1.2526037693,0.027656555176
BATT_MODEL_RAW:,545,32642.015012,1.2532846928,1.252592802,0.027675628662
BATT_MODEL_RAW:,546,32702.015445,1.2532734871,1.2525818348,0.027666091919
BATT_MODEL_RAW:,547,32762.019627,1.2532625198,1.252571106,0.027656555176
BATT_MODEL_RAW:,548,32822.020231,1.2532525063,1.2525613308,0.027647018433
BATT_MODEL_RAW:,549,32882.024467,1.2532422543,1.252550602,0.027666091919
BATT_MODEL_RAW:,550,32942.030073,1.253231287,1.2525405884,0.027627944946
BATT_MODEL_RAW:,551,33002.034662,1.2532203197,1.2525291443,0.027647018433
BATT_MODEL_RAW:,552,33062.039023,1.2532088757,1.2525169849,0.027675628662
BATT_MODEL_RAW:,553,33122.043082,1.2531991005,1.2525088787,0.02760887146
BATT_MODEL_RAW:,554,33182.04705,1.2531890869,1.2524971962,0.027675628662
BATT_MODEL_RAW:,555,33242.052183,1.2531778812,1.2524862289,0.027666091919
BATT_MODEL_RAW:,556,33302.058215,1.253166914,1.2524766922,0.02760887146
BATT_MODEL_RAW:,557,33362.063125,1.2531573772,1.2524671555,0.02760887146
BATT_MODEL_RAW:,558,33422.069131,1.2531466484,1.2524549961,0.027666091919
BATT_MODEL_RAW:,559,33482.070185,1.2531359196,1.2524452209,0.027627944946
BATT_MODEL_RAW:,560,33542.075319,1.2531251907,1.2524344921,0.027627944946
BATT_MODEL_RAW:,561,33602.080158,1.2531154156,1.2524235249,0.027675628662
BATT_MODEL_RAW:,562,33662.085351,1.2531044483,1.252412796,0.027666091919
BATT_MODEL_RAW:,563,33722.090605,1.2530941963,1.2524032593,0.027637481689
BATT_MODEL_RAW:,564,33782.091345,1.2530834675,1.2523920536,0.027656555176
BATT_MODEL_RAW:,565,33842.097244,1.2530713081,1.2523796558,0.027666091919
BATT_MODEL_RAW:,566,33902.103081,1.2530610561,1.2523698807,0.027647018433
BATT_MODEL_RAW:,567,33962.107545,1.2530488968,1.252358675,0.02760887146
BATT_MODEL_RAW:,568,34022.113235,1.2530395985,1.2523479462,0.027666091919
BATT_MODEL_RAW:,569,34082.119024,1.2530281544,1.2523362637,0.027675628662
BATT_MODEL_RAW:,570,34142.124484,1.253017664,1.2523257732,0.027675628662
BATT_MODEL_RAW:,571,34202.129293,1.2530071735,1.2523162365,0.027637481689
BATT_MODEL_RAW:,572,34262.129706,1.2529959679,1.2523050308,0.027637481689
BATT_MODEL_RAW:,573,34322.133695,1.2529861927,1.2522954941,0.027627944946
BATT_MODEL_RAW:,574,34382.138129,1.2529764175,1.2522842884,0.027685165405
BATT_MODEL_RAW:,575,34442.144207,1.2529654503,1.2522745132,0.027637481689
BATT_MODEL_RAW:,576,34502.149515,1.2529542446,1.2522640228,0.02760887146
BATT_MODEL_RAW:,577,34562.150423,1.2529451847,1.2522535324,0.027666091919
BATT_MODEL_RAW:,578,34622.155263,1.2529337406,1.2522423267,0.027656555176
BATT_MODEL_RAW:,579,34682.159463,1.2529222965,1.2522323132,0.027599334717
BATT_MODEL_RAW:,580,34742.164223,1.2529122829,1.2522211075,0.027647018433
BATT_MODEL_RAW:,581,34802.169326,1.2529006004,1.2522099018,0.027627944946
BATT_MODEL_RAW:,582,34862.174608,1.2528893948,1.2521984577,0.027637481689
BATT_MODEL_RAW:,583,34922.177488,1.2528781891,1.2521884441,0.027589797974
BATT_MODEL_RAW:,584,34982.181569,1.2528665066,1.2521753311,0.027647018433
BATT_MODEL_RAW:,585,35042.185966,1.2528581619,1.2521672249,0.027637481689
BATT_MODEL_RAW:,586,35102.19183,1.2528460026,1.252155304,0.027627944946
BATT_MODEL_RAW:,587,35162.196651,1.2528345585,1.2521436214,0.027637481689
BATT_MODEL_RAW:,588,35222.201348,1.252822876,1.2521317005,0.027647018433
BATT_MODEL_RAW:,589,35282.205185,1.2528111935,1.2521207333,0.027618408203
BATT_MODEL_RAW:,590,35342.209505,1.252799511,1.2521088123,0.027627944946
BATT_MODEL_RAW:,591,35402.210284,1.2527897358,1.2520985603,0.027647018433
BATT_MODEL_RAW:,592,35462.211635,1.2527768612,1.2520868778,0.027599334717
BATT_MODEL_RAW:,593,35522.21696,1.2527656555,1.2520749569,0.027627944946
BATT_MODEL_RAW:,594,35582.221368,1.2527530193,1.2520627975,0.02760887146
BATT_MODEL_RAW:,595,35642.225789,1.2527425289,1.2520513535,0.027647018433
BATT_MODEL_RAW:,596,35702.226323,1.2527303696,1.2520401478,0.02760887146
BATT_MODEL_RAW:,597,35762.232023,1.2527179718,1.2520279884,0.027599334717
BATT_MODEL_RAW:,598,35822.234032,1.252707243,1.2520153522,0.027675628662
BATT_MODEL_RAW:,599,35882.239125,1.2526938915,1.2520036697,0.02760887146
BATT_MODEL_RAW:,600,35942.239456,1.2526817322,1.2519910336,0.027627944946
BATT_MODEL_RAW:,601,36002.243987,1.2526707649,1.2519791126,0.027666091919
BATT_MODEL_RAW:,602,36062.249495,1.2526576519,1.251966238,0.027656555176
BATT_MODEL_RAW:,603,36122.253969,1.2526443005,1.2519533634,0.027637481689
BATT_MODEL_RAW:,604,36182.25445,1.2526333332,1.2519426346,0.027627944946
BATT_MODEL_RAW:,605,36242.259201,1.2526197433,1.2519285679,0.027647018433
BATT_MODEL_RAW:,606,36302.259704,1.2526090145,1.2519178391,0.027647018433
BATT_MODEL_RAW:,607,36362.260123,1.2525966167,1.2519061565,0.027618408203
BATT_MODEL_RAW:,608,36422.261048,1.2525830269,1.2518913746,0.027666091919
BATT_MODEL_RAW:,609,36482.261671,1.2525706291,1.2518806458,0.027599334717
BATT_MODEL_RAW:,610,36542.267056,1.2525594234,1.251868248,0.027647018433
BATT_MODEL_RAW:,611,36602.272531,1.2525472641,1.2518563271,0.027637481689
BATT_MODEL_RAW:,612,36662.277646,1.2525336742,1.2518434525,0.02760887146
BATT_MODEL_RAW:,613,36722.283338,1.2525219917,1.2518305779,0.027656555176
BATT_MODEL_RAW:,614,36782.288644,1.2525072098,1.2518174648,0.027589797974
BATT_MODEL_RAW:,615,36842.293737,1.2524952888,1.2518045902,0.027627944946
BATT_MODEL_RAW:,616,36902.299758,1.2524824142,1.2517917156,0.027627944946
BATT_MODEL_RAW:,617,36962.30377,1.2524695396,1.2517781258,0.027656555176
BATT_MODEL_RAW:,618,37022.308107,1.2524564266,1.2517664433,0.027599334717
BATT_MODEL_RAW:,619,37082.312841,1.2524437904,1.2517523766,0.027656555176
BATT_MODEL_RAW:,620,37142.318897,1.2524299622,1.251739502,0.027618408203
BATT_MODEL_RAW:,621,37202.323479,1.252417326,1.2517259121,0.027656555176
BATT_MODEL_RAW:,622,37262.327623,1.2524046898,1.2517130375,0.027666091919
BATT_MODEL_RAW:,623,37322.333207,1.2523896694,1.2517001629,0.02758026123
BATT_MODEL_RAW:,624,37382.338975,1.2523772717,1.251686573,0.027627944946
BATT_MODEL_RAW:,625,37442.344639,1.2523634434,1.2516729832,0.027618408203
BATT_MODEL_RAW:,626,37502.350183,1.2523491383,1.2516589165,0.02760887146
BATT_MODEL_RAW:,627,37562.356146,1.2523362637,1.2516450882,0.027647018433
BATT_MODEL_RAW:,628,37622.356856,1.2523229122,1.2516317368,0.027647018433
BATT_MODEL_RAW:,629,37682.362241,1.2523100376,1.2516200542,0.027599334717
BATT_MODEL_RAW:,630,37742.362471,1.2522966862,1.2516052723,0.027656555176
BATT_MODEL_RAW:,631,37802.3666,1.2522842884,1.2515931129,0.027647018433
BATT_MODEL_RAW:,632,37862.370875,1.2522716522,1.2515804768,0.027647018433
BATT_MODEL_RAW:,633,37922.371534,1.2522578239,1.2515664101,0.027656555176
BATT_MODEL_RAW:,634,37982.376539,1.2522437572,1.2515530586,0.027627944946
BATT_MODEL_RAW:,635,38042.377488,1.2522308826,1.2515406609,0.02760887146
BATT_MODEL_RAW:,636,38102.382968,1.2522163391,1.2515251637,0.027647018433
BATT_MODEL_RAW:,637,38162.3873,1.2522046566,1.2515130043,0.027666091919
BATT_MODEL_RAW:,638,38222.387521,1.2521898746,1.2515013218,0.027542114258
BATT_MODEL_RAW:,639,38282.392631,1.2521777153,1.2514858246,0.027675628662
BATT_MODEL_RAW:,640,38342.397956,1.2521631718,1.2514719963,0.027647018433
BATT_MODEL_RAW:,641,38402.398523,1.2521502972,1.2514588833,0.027656555176
BATT_MODEL_RAW:,642,38462.403339,1.2521359921,1.251445055,0.027637481689
BATT_MODEL_RAW:,643,38522.404234,1.2521212101,1.2514317036,0.02758026123
BATT_MODEL_RAW:,644,38582.404784,1.2521078587,1.2514169216,0.027637481689
BATT_MODEL_RAW:,645,38642.408901,1.2520949841,1.2514035702,0.027656555176
BATT_MODEL_RAW:,646,38702.409783,1.2520811558,1.2513906956,0.027618408203
BATT_MODEL_RAW:,647,38762.414407,1.2520673275,1.2513763905,0.027637481689
BATT_MODEL_RAW:,648,38822.419542,1.2520520687,1.2513618469,0.02760887146
BATT_MODEL_RAW:,649,38882.424957,1.2520382404,1.2513468266,0.027656555176
BATT_MODEL_RAW:,650,38942.429899,1.2520236969,1.2513329983,0.027627944946
BATT_MODEL_RAW:,651,39002.430381,1.2520091534,1.2513186932,0.027618408203
BATT_MODEL_RAW:,652,39062.435195,1.2519958019,1.2513046265,0.027647018433
BATT_MODEL_RAW:,653,39122.441025,1.2519812584,1.2512898445,0.027656555176
BATT_MODEL_RAW:,654,39182.441652,1.2519671917,1.2512755394,0.027666091919
BATT_MODEL_RAW:,655,39242.447741,1.2519519329,1.2512614727,0.027618408203
BATT_MODEL_RAW:,656,39302.44882,1.2519388199,1.2512476444,0.027647018433
BATT_MODEL_RAW:,657,39362.453671,1.2519240379,1.2512331009,0.027637481689
BATT_MODEL_RAW:,658,39422.4586,1.2519099712,1.2512185574,0.027656555176
BATT_MODEL_RAW:,659,39482.46392,1.2518963814,1.2512059212,0.027618408203
BATT_MODEL_RAW:,660,39542.464635,1.2518827915,1.2511918545,0.027637481689
BATT_MODEL_RAW:,661,39602.470776,1.2518665791,1.2511754036,0.027647018433
BATT_MODEL_RAW:,662,39662.47099,1.2518520355,1.2511615753,0.027618408203
BATT_MODEL_RAW:,663,39722.471132,1.2518391609,1.2511482239,0.027637481689
BATT_MODEL_RAW:,664,39782.471372,1.2518239021,1.2511327267,0.027647018433
BATT_MODEL_RAW:,665,39842.476761,1.2518105507,1.25111866,0.027675628662
BATT_MODEL_RAW:,666,39902.481976,1.2517952919,1.2511045933,0.027627944946
BATT_MODEL_RAW:,667,39962.487837,1.2517814636,1.2510912418,0.02760887146
BATT_MODEL_RAW:,668,40022.491805,1.2517666817,1.2510750294,0.027666091919
BATT_MODEL_RAW:,669,40082.497177,1.251750946,1.2510609627,0.027599334717
BATT_MODEL_RAW:,670,40142.502548,1.2517385483,1.2510473728,0.027647018433
BATT_MODEL_RAW:,671,40202.508359,1.2517230511,1.2510316372,0.027656555176
BATT_MODEL_RAW:,672,40262.513104,1.251707077,1.2510163784,0.027627944946
BATT_MODEL_RAW:,673,40322.513296,1.2516922951,1.2510011196,0.027647018433
BATT_MODEL_RAW:,674,40382.51374,1.2516767979,1.2509868145,0.027599334717
BATT_MODEL_RAW:,675,40442.519424,1.2516624928,1.2509710789,0.027656555176
BATT_MODEL_RAW:,676,40502.521491,1.2516479492,1.2509567738,0.027647018433
BATT_MODEL_RAW:,677,40562.523261,1.2516338825,1.2509422302,0.027666091919
BATT_MODEL_RAW:,678,40622.528424,1.2516195774,1.2509286404,0.027637481689
BATT_MODEL_RAW:,679,40682.533754,1.2516043186,1.2509140968,0.02760887146
BATT_MODEL_RAW:,680,40742.539343,1.2515897751,1.2508981228,0.027666091919
BATT_MODEL_RAW:,681,40802.543426,1.2515747547,1.2508842945,0.027618408203
BATT_MODEL_RAW:,682,40862.543878,1.2515592575,1.2508690357,0.02760887146
BATT_MODEL_RAW:,683,40922.547514,1.2515459061,1.2508554459,0.027618408203
BATT_MODEL_RAW:,684,40982.552558,1.2515320778,1.2508409023,0.027647018433
BATT_MODEL_RAW:,685,41042.55784,1.251516819,1.2508265972,0.02760887146
BATT_MODEL_RAW:,686,41102.561901,1.2515025139,1.2508113384,0.027647018433
BATT_MODEL_RAW:,687,41162.566402,1.2514884472,1.2507972717,0.027647018433
BATT_MODEL_RAW:,688,41222.570018,1.251475811,1.2507846355,0.027647018433
BATT_MODEL_RAW:,689,41282.574118,1.2514610291,1.250770092,0.027637481689
BATT_MODEL_RAW:,690,41342.580088,1.251447916,1.2507567406,0.027647018433
BATT_MODEL_RAW:,691,41402.584416,1.2514343262,1.2507433891,0.027637481689
BATT_MODEL_RAW:,692,41462.584805,1.2514209747,1.2507295609,0.027656555176
BATT_MODEL_RAW:,693,41522.585043,1.251406908,1.2507157326,0.027647018433
BATT_MODEL_RAW:,694,41582.589585,1.2513942719,1.2507021427,0.027685165405
BATT_MODEL_RAW:,695,41642.594196,1.2513790131,1.2506883144,0.027627944946
BATT_MODEL_RAW:,696,41702.594547,1.2513656616,1.2506744862,0.027647018433
BATT_MODEL_RAW:,697,41762.59793,1.2513530254,1.2506625652,0.027618408203
BATT_MODEL_RAW:,698,41822.603008,1.2513406277,1.2506494522,0.027647018433
BATT_MODEL_RAW:,699,41882.608603,1.2513279915,1.2506365776,0.027656555176
BATT_MODEL_RAW:,700,41942.613914,1.2513129711,1.250623703,0.027570724487
BATT_MODEL_RAW:,701,42002.61915,1.2513017654,1.2506103516,0.027656555176
BATT_MODEL_RAW:,702,42062.625249,1.2512888908,1.2505979538,0.027637481689
BATT_MODEL_RAW:,703,42122.62976,1.251275301,1.2505850792,0.02760887146
BATT_MODEL_RAW:,704,42182.634979,1.2512624264,1.2505714893,0.027637481689
BATT_MODEL_RAW:,705,42242.639122,1.2512497902,1.2505588531,0.027637481689
BATT_MODEL_RAW:,706,42302.639277,1.2512350082,1.250544548,0.027618408203
BATT_MODEL_RAW:,707,42362.645293,1.2512223721,1.2505328655,0.02758026123
BATT_MODEL_RAW:,708,42422.65032,1.2512080669,1.2505171299,0.027637481689
BATT_MODEL_RAW:,709,42482.655788,1.2511947155,1.2505040169,0.027627944946
BATT_MODEL_RAW:,710,42542.656048,1.2511806488,1.2504899502,0.027627944946
BATT_MODEL_RAW:,711,42602.660672,1.2511661053,1.2504751682,0.027637481689
BATT_MODEL_RAW:,712,42662.664992,1.2511518002,1.2504599094,0.027675628662
BATT_MODEL_RAW:,713,42722.669213,1.251137495,1.250446558,0.027637481689
BATT_MODEL_RAW:,714,42782.669675,1.2511231899,1.250431776,0.027656555176
BATT_MODEL_RAW:,715,42842.673908,1.2511076927,1.2504169941,0.027627944946
BATT_MODEL_RAW:,716,42902.678398,1.2510938644,1.2504024506,0.027656555176
BATT_MODEL_RAW:,717,42962.683482,1.2510783672,1.2503874302,0.027637481689
BATT_MODEL_RAW:,718,43022.689518,1.2510638237,1.2503736019,0.02760887146
BATT_MODEL_RAW:,719,43082.694567,1.2510485649,1.2503581047,0.027618408203
BATT_MODEL_RAW:,720,43142.700577,1.2510340214,1.2503423691,0.027666091919
BATT_MODEL_RAW:,721,43202.705521,1.2510182858,1.2503273487,0.027637481689
BATT_MODEL_RAW:,722,43262.71119,1.2510035038,1.2503120899,0.027656555176
BATT_MODEL_RAW:,723,43322.711795,1.2509887218,1.250297308,0.027656555176
BATT_MODEL_RAW:,724,43382.715998,1.2509732246,1.2502822876,0.027637481689
BATT_MODEL_RAW:,725,43442.719933,1.250957489,1.2502670288,0.027618408203
BATT_MODEL_RAW:,726,43502.724473,1.2509419918,1.2502512932,0.027627944946
BATT_MODEL_RAW:,727,43562.730306,1.2509262562,1.2502348423,0.027656555176
BATT_MODEL_RAW:,728,43622.736023,1.2509119511,1.250221014,0.027637481689
BATT_MODEL_RAW:,729,43682.741787,1.2508964539,1.2502045631,0.027675628662
BATT_MODEL_RAW:,730,43742.741901,1.2508811951,1.250190258,0.027637481689
BATT_MODEL_RAW:,731,43802.747767,1.2508640289,1.2501740456,0.027599334717
BATT_MODEL_RAW:,732,43862.752523,1.2508513927,1.2501604557,0.027637481689
BATT_MODEL_RAW:,733,43922.75765,1.2508356571,1.2501444817,0.027647018433
BATT_MODEL_RAW:,734,43982.759765,1.2508182526,1.2501280308,0.02760887146
BATT_MODEL_RAW:,735,44042.765432,1.250803709,1.2501132488,0.027618408203
BATT_MODEL_RAW:,736,44102.767347,1.2507879734,1.2500967979,0.027647018433
BATT_MODEL_RAW:,737,44162.76895,1.2507722378,1.2500815392,0.027627944946
BATT_MODEL_RAW:,738,44222.769272,1.250756979,1.2500648499,0.027685165405
BATT_MODEL_RAW:,739,44282.775362,1.2507402897,1.2500481606,0.027685165405
BATT_MODEL_RAW:,740,44342.780822,1.2507231236,1.2500317097,0.027656555176
BATT_MODEL_RAW:,741,44402.785946,1.2507095337,1.2500171661,0.027694702148
BATT_MODEL_RAW:,742,44462.787687,1.2506928444,1.2500011921,0.027666091919
BATT_MODEL_RAW:,743,44522.792084,1.2506761551,1.2499847412,0.027656555176
BATT_MODEL_RAW:,744,44582.796345,1.2506625652,1.2499699593,0.027704238892
BATT_MODEL_RAW:,745,44642.796776,1.2506451607,1.2499520779,0.027723312378
BATT_MODEL_RAW:,746,44702.801861,1.250628233,1.2499353886,0.027713775635
BATT_MODEL_RAW:,747,44762.807593,1.2506115437,1.2499201298,0.027656555176
BATT_MODEL_RAW:,748,44822.808261,1.2505960464,1.2499041557,0.027675628662
BATT_MODEL_RAW:,749,44882.812402,1.250579834,1.2498877048,0.027685165405
BATT_MODEL_RAW:,750,44942.816872,1.2505629063,1.2498710155,0.027675628662
BATT_MODEL_RAW:,751,45002.821275,1.2505455017,1.2498540878,0.027656555176
BATT_MODEL_RAW:,752,45062.826168,1.2505302429,1.2498381138,0.027685165405
BATT_MODEL_RAW:,753,45122.832152,1.2505133152,1.2498226166,0.027627944946
BATT_MODEL_RAW:,754,45182.836876,1.2504973412,1.2498049736,0.027694702148
BATT_MODEL_RAW:,755,45242.841766,1.2504818439,1.249789238,0.027704238892
BATT_MODEL_RAW:,756,45302.847735,1.2504644394,1.2497725487,0.027675628662
BATT_MODEL_RAW:,757,45362.847994,1.2504489422,1.2497577667,0.027647018433
BATT_MODEL_RAW:,758,45422.852495,1.2504327297,1.2497415543,0.027647018433
BATT_MODEL_RAW:,759,45482.857587,1.2504150867,1.2497236729,0.027656555176
BATT_MODEL_RAW:,760,45542.858026,1.2503995895,1.2497079372,0.027666091919
BATT_MODEL_RAW:,761,45602.858615,1.2503826618,1.2496914864,0.027647018433
BATT_MODEL_RAW:,762,45662.86435,1.2503666878,1.2496747971,0.027675628662
BATT_MODEL_RAW:,763,45722.86971,1.250348568,1.2496573925,0.027647018433
BATT_MODEL_RAW:,764,45782.869835,1.250333786,1.2496418953,0.027675628662
BATT_MODEL_RAW:,765,45842.873939,1.2503156662,1.2496237755,0.027675628662
BATT_MODEL_RAW:,766,45902.87837,1.2502992153,1.2496080399,0.027647018433
BATT_MODEL_RAW:,767,45962.879845,1.2502827644,1.2495913506,0.027656555176
BATT_MODEL_RAW:,768,46022.885757,1.2502658367,1.2495737076,0.027685165405
BATT_MODEL_RAW:,769,46082.891635,1.2502493858,1.2495572567,0.027685165405
BATT_MODEL_RAW:,770,46142.896945,1.250231266,1.2495391369,0.027685165405
BATT_MODEL_RAW:,771,46202.897068,1.2502133846,1.2495212555,0.027685165405
BATT_MODEL_RAW:,772,46262.897368,1.2501959801,1.2495043278,0.027666091919
BATT_MODEL_RAW:,773,46322.898293,1.2501792908,1.2494871616,0.027685165405
BATT_MODEL_RAW:,774,46382.903931,1.250161171,1.2494699955,0.027647018433
BATT_MODEL_RAW:,775,46442.908865,1.2501437664,1.2494525909,0.027647018433
BATT_MODEL_RAW:,776,46502.914234,1.2501275539,1.2494342327,0.027732849121
BATT_MODEL_RAW:,777,46562.920293,1.2501084805,1.2494165897,0.027675628662
BATT_MODEL_RAW:,778,46622.925985,1.2500908375,1.2493991852,0.027666091919
BATT_MODEL_RAW:,779,46682.927219,1.2500741482,1.2493822575,0.027675628662
BATT_MODEL_RAW:,780,46742.932099,1.250056982,1.2493638992,0.027723312378
BATT_MODEL_RAW:,781,46802.933421,1.2500379086,1.2493462563,0.027666091919
BATT_MODEL_RAW:,782,46862.934553,1.2500185966,1.2493281364,0.027618408203
BATT_MODEL_RAW:,783,46922.939387,1.2500014305,1.249309063,0.027694702148
BATT_MODEL_RAW:,784,46982.944512,1.2499830723,1.24929142,0.027666091919
BATT_MODEL_RAW:,785,47042.950119,1.2499649525,1.2492721081,0.027713775635
BATT_MODEL_RAW:,786,47102.955833,1.2499470711,1.2492539883,0.027723312378
BATT_MODEL_RAW:,787,47162.960787,1.249928236,1.2492349148,0.027732849121
BATT_MODEL_RAW:,788,47222.965733,1.2499072552,1.2492153645,0.027675628662
BATT_MODEL_RAW:,789,47282.966381,1.2498896122,1.2491974831,0.027685165405
BATT_MODEL_RAW:,790,47342.971835,1.2498722076,1.2491796017,0.027704238892
BATT_MODEL_RAW:,791,47402.976718,1.2498524189,1.2491614819,0.027637481689
BATT_MODEL_RAW:,792,47462.98141,1.2498345375,1.24914217,0.027694702148
BATT_MODEL_RAW:,793,47522.986355,1.2498157024,1.249124527,0.027647018433
BATT_MODEL_RAW:,794,47582.991681,1.249797821,1.2491052151,0.027704238892
BATT_MODEL_RAW:,795,47642.997594,1.2497799397,1.2490875721,0.027694702148
BATT_MODEL_RAW:,796,47703.003182,1.2497606277,1.2490694523,0.027647018433
BATT_MODEL_RAW:,797,47763.003302,1.2497420311,1.2490503788,0.027666091919
BATT_MODEL_RAW:,798,47823.004613,1.249724865,1.2490315437,0.027732849121
BATT_MODEL_RAW:,799,47883.009107,1.2497060299,1.2490143776,0.027666091919
BATT_MODEL_RAW:,800,47943.014666,1.2496869564,1.2489931583,0.027751922607
BATT_MODEL_RAW:,801,48003.019153,1.2496685982,1.2489767075,0.027675628662
BATT_MODEL_RAW:,802,48063.020003,1.2496504784,1.2489583492,0.027685165405
BATT_MODEL_RAW:,803,48123.020204,1.249632597,1.2489409447,0.027666091919
BATT_MODEL_RAW:,804,48183.026163,1.2496135235,1.2489221096,0.027656555176
BATT_MODEL_RAW:,805,48243.026928,1.2495961189,1.2489044666,0.027666091919
BATT_MODEL_RAW:,806,48303.03118,1.2495775223,1.2488844395,0.027723312378
BATT_MODEL_RAW:,807,48363.031369,1.2495596409,1.248868227,0.027656555176
BATT_MODEL_RAW:,808,48423.031954,1.2495410442,1.2488481998,0.027713775635
BATT_MODEL_RAW:,809,48483.037573,1.2495219707,1.2488298416,0.027685165405
BATT_MODEL_RAW:,810,48543.043528,1.249505043,1.2488121986,0.027713775635
BATT_MODEL_RAW:,811,48603.043895,1.2494852543,1.2487933636,0.027675628662
BATT_MODEL_RAW:,812,48663.044035,1.2494680882,1.2487764359,0.027666091919
BATT_MODEL_RAW:,813,48723.049698,1.2494506836,1.2487585545,0.027685165405
BATT_MODEL_RAW:,814,48783.055142,1.2494325638,1.2487406731,0.027675628662
BATT_MODEL_RAW:,815,48843.060407,1.2494153976,1.2487230301,0.027694702148
BATT_MODEL_RAW:,816,48903.066301,1.2493987083,1.2487065792,0.027685165405
BATT_MODEL_RAW:,817,48963.066806,1.2493813038,1.2486894131,0.027675628662
BATT_MODEL_RAW:,818,49023.071354,1.2493629456,1.2486712933,0.027666091919
BATT_MODEL_RAW:,819,49083.075847,1.2493469715,1.2486543655,0.027704238892
BATT_MODEL_RAW:,820,49143.081173,1.2493281364,1.2486355305,0.027704238892
BATT_MODEL_RAW:,821,49203.08655,1.2493128777,1.2486195564,0.027732849121
BATT_MODEL_RAW:,822,49263.091038,1.2492947578,1.248603344,0.027656555176
BATT_MODEL_RAW:,823,49323.095948,1.2492790222,1.248585701,0.027732849121
BATT_MODEL_RAW:,824,49383.101419,1.2492601871,1.2485690117,0.027647018433
BATT_MODEL_RAW:,825,49443.10652,1.2492456436,1.2485523224,0.027732849121
BATT_MODEL_RAW:,826,49503.110867,1.2492282391,1.2485358715,0.027694702148
BATT_MODEL_RAW:,827,49563.111424,1.2492108345,1.248519659,0.027647018433
BATT_MODEL_RAW:,828,49623.116963,1.2491955757,1.2485032082,0.027694702148
BATT_MODEL_RAW:,829,49683.121673,1.2491791248,1.2484862804,0.027713775635
BATT_MODEL_RAW:,830,49743.12574,1.249162674,1.2484717369,0.027637481689
BATT_MODEL_RAW:,831,49803.131271,1.2491464615,1.2484545708,0.027675628662
BATT_MODEL_RAW:,832,49863.135762,1.249130249,1.2484385967,0.027666091919
BATT_MODEL_RAW:,833,49923.140702,1.2491140366,1.2484221458,0.027675628662
BATT_MODEL_RAW:,834,49983.146397,1.2490985394,1.2484066486,0.027675628662
BATT_MODEL_RAW:,835,50043.151094,1.2490830421,1.2483904362,0.027704238892
BATT_MODEL_RAW:,836,50103.156452,1.2490668297,1.248374939,0.027675628662
BATT_MODEL_RAW:,837,50163.162345,1.2490508556,1.2483584881,0.027694702148
BATT_MODEL_RAW:,838,50223.166917,1.24903512,1.2483432293,0.027675628662
BATT_MODEL_RAW:,839,50283.170382,1.2490217686,1.24832654,0.027809143066
BATT_MODEL_RAW:,840,50343.17445,1.2490038872,1.2483124733,0.027656555176
BATT_MODEL_RAW:,841,50403.18025,1.2489886284,1.2482955456,0.027723312378
BATT_MODEL_RAW:,842,50463.185472,1.2489731312,1.2482805252,0.027704238892
BATT_MODEL_RAW:,843,50523.189454,1.2489573956,1.2482657433,0.027666091919
BATT_MODEL_RAW:,844,50583.193873,1.2489423752,1.2482504845,0.027675628662
BATT_MODEL_RAW:,845,50643.198361,1.2489261627,1.2482357025,0.027618408203
BATT_MODEL_RAW:,846,50703.203284,1.2489116192,1.2482190132,0.027704238892
BATT_MODEL_RAW:,847,50763.207216,1.2488963604,1.2482047081,0.027666091919
BATT_MODEL_RAW:,848,50823.212212,1.2488822937,1.2481899261,0.027694702148
BATT_MODEL_RAW:,849,50883.216939,1.248865366,1.24817276,0.027704238892
BATT_MODEL_RAW:,850,50943.220949,1.2488501072,1.2481579781,0.027685165405
BATT_MODEL_RAW:,851,51003.221775,1.2488350868,1.248142004,0.027723312378
BATT_MODEL_RAW:,852,51063.222869,1.2488195896,1.2481267452,0.027713775635
BATT_MODEL_RAW:,853,51123.224445,1.2488050461,1.2481114864,0.027742385864
BATT_MODEL_RAW:,854,51183.226565,1.2487885952,1.2480967045,0.027675628662
BATT_MODEL_RAW:,855,51243.229682,1.2487733364,1.2480812073,0.027685165405
BATT_MODEL_RAW:,856,51303.2311,1.2487578392,1.2480659485,0.027675628662
BATT_MODEL_RAW:,857,51363.23143,1.2487432957,1.2480506897,0.027704238892
BATT_MODEL_RAW:,858,51423.23267,1.2487280369,1.2480354309,0.027704238892
BATT_MODEL_RAW:,859,51483.234306,1.2487120628,1.2480199337,0.027685165405
BATT_MODEL_RAW:,860,51543.236874,1.2486970425,1.2480056286,0.027656555176
BATT_MODEL_RAW:,861,51603.239153,1.2486817837,1.2479894161,0.027694702148
BATT_MODEL_RAW:,862,51663.245115,1.2486658096,1.2479732037,0.027704238892
BATT_MODEL_RAW:,863,51723.246881,1.2486526966,1.2479600906,0.027704238892
BATT_MODEL_RAW:,864,51783.252528,1.2486357689,1.2479438782,0.027675628662
BATT_MODEL_RAW:,865,51843.255967,1.2486214638,1.2479288578,0.027704238892
BATT_MODEL_RAW:,866,51903.258284,1.2486071587,1.2479155064,0.027666091919
BATT_MODEL_RAW:,867,51963.26017,1.248591423,1.2478997707,0.027666091919
BATT_MODEL_RAW:,868,52023.261939,1.24857831,1.247885704,0.027704238892
BATT_MODEL_RAW:,869,52083.264133,1.2485630512,1.2478699684,0.027723312378
BATT_MODEL_RAW:,870,52143.265788,1.248547554,1.2478559017,0.027666091919
BATT_MODEL_RAW:,871,52203.269355,1.2485318184,1.2478404045,0.027656555176
BATT_MODEL_RAW:,872,52263.275082,1.2485189438,1.2478253841,0.027742385864
BATT_MODEL_RAW:,873,52323.280618,1.2485020161,1.2478101254,0.027675628662
BATT_MODEL_RAW:,874,52383.282611,1.2484867573,1.2477948666,0.027675628662
BATT_MODEL_RAW:,875,52443.285782,1.2484736443,1.2477805614,0.027723312378
BATT_MODEL_RAW:,876,52503.289334,1.2484574318,1.2477660179,0.027656555176
BATT_MODEL_RAW:,877,52563.289955,1.248442173,1.2477509975,0.027647018433
BATT_MODEL_RAW:,878,52623.290446,1.2484281063,1.2477359772,0.027685165405
BATT_MODEL_RAW:,879,52683.291778,1.2484128475,1.2477211952,0.027666091919
BATT_MODEL_RAW:,880,52743.293832,1.248398304,1.2477059364,0.027694702148
BATT_MODEL_RAW:,881,52803.295645,1.2483832836,1.2476909161,0.027694702148
BATT_MODEL_RAW:,882,52863.299031,1.2483682632,1.2476758957,0.027694702148
BATT_MODEL_RAW:,883,52923.300347,1.2483532429,1.2476611137,0.027685165405
BATT_MODEL_RAW:,884,52983.30099,1.2483375072,1.2476456165,0.027675628662
BATT_MODEL_RAW:,885,53043.306095,1.2483232021,1.247631073,0.027685165405
BATT_MODEL_RAW:,886,53103.30747,1.2483074665,1.2476160526,0.027656555176
BATT_MODEL_RAW:,887,53163.313586,1.2482924461,1.2476000786,0.027694702148
BATT_MODEL_RAW:,888,53223.314014,1.2482774258,1.2475852966,0.027685165405
BATT_MODEL_RAW:,889,53283.314292,1.2482619286,1.2475705147,0.027656555176
BATT_MODEL_RAW:,890,53343.317122,1.2482464314,1.2475543022,0.027685165405
BATT_MODEL_RAW:,891,53403.318514,1.2482326031,1.2475399971,0.027704238892
BATT_MODEL_RAW:,892,53463.324133,1.2482168674,1.2475247383,0.027685165405
BATT_MODEL_RAW:,893,53523.329692,1.2482028008,1.2475104332,0.027694702148
BATT_MODEL_RAW:,894,53583.335829,1.248187542,1.247494936,0.027704238892
BATT_MODEL_RAW:,895,53643.336597,1.2481722832,1.2474789619,0.027732849121
BATT_MODEL_RAW:,896,53703.339244,1.248156786,1.2474644184,0.027694702148
BATT_MODEL_RAW:,897,53763.339846,1.2481417656,1.247449398,0.027694702148
BATT_MODEL_RAW:,898,53823.340913,1.2481267452,1.2474336624,0.027723312378
BATT_MODEL_RAW:,899,53883.34261,1.2481119633,1.2474198341,0.027685165405
BATT_MODEL_RAW:,900,53943.345284,1.248095274,1.2474024296,0.027713775635
BATT_MODEL_RAW:,901,54003.348037,1.2480807304,1.247387886,0.027713775635
BATT_MODEL_RAW:,902,54063.353644,1.2480664253,1.2473723888,0.027761459351
BATT_MODEL_RAW:,903,54123.35929,1.2480504513,1.2473583221,0.027685165405
BATT_MODEL_RAW:,904,54183.361607,1.2480347157,1.2473423481,0.027694702148
BATT_MODEL_RAW:,905,54243.36241,1.2480194569,1.2473268509,0.027704238892
BATT_MODEL_RAW:,906,54303.366296,1.2480041981,1.2473123074,0.027675628662
BATT_MODEL_RAW:,907,54363.367285,1.247988224,1.2472958565,0.027694702148
BATT_MODEL_RAW:,908,54423.3688,1.2479727268,1.2472808361,0.027675628662
BATT_MODEL_RAW:,909,54483.371523,1.2479579449,1.2472653389,0.027704238892
BATT_MODEL_RAW:,910,54543.374094,1.247941494,1.2472496033,0.027675628662
BATT_MODEL_RAW:,911,54603.377156,1.2479274273,1.2472350597,0.027694702148
BATT_MODEL_RAW:,912,54663.378948,1.2479109764,1.2472195625,0.027656555176
BATT_MODEL_RAW:,913,54723.381403,1.2478952408,1.2472031116,0.027685165405
BATT_MODEL_RAW:,914,54783.38511,1.2478797436,1.247187376,0.027694702148
BATT_MODEL_RAW:,915,54843.385868,1.2478652,1.2471721172,0.027723312378
BATT_MODEL_RAW:,916,54903.389204,1.2478475571,1.2471561432,0.027656555176
BATT_MODEL_RAW:,917,54963.391177,1.2478342056,1.2471411228,0.027723312378
BATT_MODEL_RAW:,918,55023.393994,1.2478187084,1.2471253872,0.027732849121
BATT_MODEL_RAW:,919,55083.397353,1.2478022575,1.2471094131,0.027713775635
BATT_MODEL_RAW:,920,55143.400631,1.2477872372,1.2470941544,0.027723312378
BATT_MODEL_RAW:,921,55203.401067,1.2477698326,1.2470777035,0.027685165405
BATT_MODEL_RAW:,922,55263.401802,1.2477562428,1.2470626831,0.027742385864
BATT_MODEL_RAW:,923,55323.406268,1.2477385998,1.2470462322,0.027694702148
BATT_MODEL_RAW:,924,55383.409549,1.2477238178,1.2470312119,0.027704238892
BATT_MODEL_RAW:,925,55443.409898,1.2477083206,1.2470152378,0.027723312378
BATT_MODEL_RAW:,926,55503.411881,1.2476921082,1.2469995022,0.027704238892
BATT_MODEL_RAW:,927,55563.413912,1.2476754189,1.2469832897,0.027685165405
BATT_MODEL_RAW:,928,55623.418309,1.2476606369,1.2469680309,0.027704238892
BATT_MODEL_RAW:,929,55683.41847,1.2476451397,1.2469520569,0.027723312378
BATT_MODEL_RAW:,930,55743.422448,1.2476291656,1.2469372749,0.027675628662
BATT_MODEL_RAW:,931,55803.428188,1.2476127148,1.2469203472,0.027694702148
BATT_MODEL_RAW:,932,55863.429999,1.2475969791,1.24690485,0.027685165405
BATT_MODEL_RAW:,933,55923.431891,1.2475795746,1.2468883991,0.027647018433
BATT_MODEL_RAW:,934,55983.434779,1.2475652695,1.2468731403,0.027685165405
BATT_MODEL_RAW:,935,56043.439944,1.2475481033,1.2468554974,0.027704238892
BATT_MODEL_RAW:,936,56103.442071,1.2475318909,1.2468395233,0.027694702148
BATT_MODEL_RAW:,937,56163.444217,1.2475168705,1.2468247414,0.027685165405
BATT_MODEL_RAW:,938,56223.44677,1.2475004196,1.2468080521,0.027694702148
BATT_MODEL_RAW:,939,56283.449984,1.2474827766,1.2467916012,0.027647018433
BATT_MODEL_RAW:,940,56343.450401,1.2474668026,1.2467751503,0.027666091919
BATT_MODEL_RAW:,941,56403.453315,1.2474524975,1.2467598915,0.027704238892
BATT_MODEL_RAW:,942,56463.455364,1.2474353313,1.2467439175,0.027656555176
BATT_MODEL_RAW:,943,56523.457395,1.2474193573,1.2467281818,0.027647018433
BATT_MODEL_RAW:,944,56583.461584,1.2474031448,1.2467107773,0.027694702148
BATT_MODEL_RAW:,945,56643.463244,1.2473881245,1.2466957569,0.027694702148
BATT_MODEL_RAW:,946,56703.466943,1.2473714352,1.2466795444,0.027675628662
BATT_MODEL_RAW:,947,56763.468226,1.2473549843,1.2466628551,0.027685165405
BATT_MODEL_RAW:,948,56823.472458,1.2473402023,1.2466487885,0.027656555176
BATT_MODEL_RAW:,949,56883.476079,1.2473227978,1.2466311455,0.027666091919
BATT_MODEL_RAW:,950,56943.477016,1.2473084927,1.2466154099,0.027723312378
BATT_MODEL_RAW:,951,57003.478178,1.2472910881,1.2465991974,0.027675628662
BATT_MODEL_RAW:,952,57063.478891,1.247276783,1.246584177,0.027704238892
BATT_MODEL_RAW:,953,57123.480918,1.24725914,1.2465677261,0.027656555176
BATT_MODEL_RAW:,954,57183.485663,1.247243166,1.2465507984,0.027694702148
BATT_MODEL_RAW:,955,57243.488353,1.2472267151,1.2465355396,0.027647018433
BATT_MODEL_RAW:,956,57303.489568,1.24721241,1.246519804,0.027704238892
BATT_MODEL_RAW:,957,57363.494304,1.2471954823,1.2465040684,0.027656555176
BATT_MODEL_RAW:,958,57423.497339,1.2471785545,1.2464871407,0.027656555176
BATT_MODEL_RAW:,959,57483.498165,1.2471635342,1.2464704514,0.027723312378
BATT_MODEL_RAW:,960,57543.498369,1.2471468449,1.2464551926,0.027666091919
BATT_MODEL_RAW:,961,57603.499631,1.2471313477,1.2464387417,0.027704238892
BATT_MODEL_RAW:,962,57663.503092,1.2471148968,1.2464222908,0.027704238892
BATT_MODEL_RAW:,963,57723.504928,1.2470974922,1.2464058399,0.027666091919
BATT_MODEL_RAW:,964,57783.507688,1.2470805645,1.2463884354,0.027685165405
BATT_MODEL_RAW:,965,57843.508919,1.2470631599,1.2463717461,0.027656555176
BATT_MODEL_RAW:,966,57903.511966,1.2470452785,1.246352911,0.027694702148
BATT_MODEL_RAW:,967,57963.512589,1.2470283508,1.2463364601,0.027675628662
BATT_MODEL_RAW:,968,58023.516134,1.2470107079,1.2463181019,0.027704238892
BATT_MODEL_RAW:,969,58083.518631,1.2469937801,1.246301651,0.027685165405
BATT_MODEL_RAW:,970,58143.520816,1.2469756603,1.2462837696,0.027675628662
BATT_MODEL_RAW:,971,58203.52431,1.2469594479,1.2462658882,0.027742385864
BATT_MODEL_RAW:,972,58263.530165,1.2469398975,1.2462484837,0.027656555176
BATT_MODEL_RAW:,973,58323.532322,1.246922493,1.2462303638,0.027685165405
BATT_MODEL_RAW:,974,58383.532947,1.2469053268,1.2462127209,0.027704238892
BATT_MODEL_RAW:,975,58443.534775,1.2468869686,1.2461943626,0.027704238892
BATT_MODEL_RAW:,976,58503.53624,1.2468674183,1.2461745739,0.027713775635
BATT_MODEL_RAW:,977,58563.536976,1.2468490601,1.2461564541,0.027704238892
BATT_MODEL_RAW:,978,58623.539607,1.2468299866,1.2461371422,0.027713775635
BATT_MODEL_RAW:,979,58683.540938,1.2468121052,1.2461192608,0.027713775635
BATT_MODEL_RAW:,980,58743.543765,1.2467930317,1.246101141,0.027675628662
BATT_MODEL_RAW:,981,58803.54417,1.2467746735,1.2460825443,0.027685165405
BATT_MODEL_RAW:,982,58863.546083,1.2467563152,1.2460639477,0.027694702148
BATT_MODEL_RAW:,983,58923.548544,1.2467377186,1.2460446358,0.027723312378
BATT_MODEL_RAW:,984,58983.550063,1.246717453,1.2460246086,0.027713775635
BATT_MODEL_RAW:,985,59043.552975,1.2466979027,1.2460062504,0.027666091919
BATT_MODEL_RAW:,986,59103.557127,1.2466802597,1.2459874153,0.027713775635
BATT_MODEL_RAW:,987,59163.5603,1.2466599941,1.2459676266,0.027694702148
BATT_MODEL_RAW:,988,59223.563053,1.246639967,1.245947361,0.027704238892
BATT_MODEL_RAW:,989,59283.564817,1.2466211319,1.2459280491,0.027723312378
BATT_MODEL_RAW:,990,59343.56676,1.2466025352,1.2459099293,0.027704238892
BATT_MODEL_RAW:,991,59403.569584,1.2465844154,1.2458918095,0.027704238892
BATT_MODEL_RAW:,992,59463.57066,1.2465646267,1.245871067,0.027742385864
BATT_MODEL_RAW:,993,59523.573441,1.246544838,1.2458519936,0.027713775635
BATT_MODEL_RAW:,994,59583.575935,1.2465269566,1.2458341122,0.027713775635
BATT_MODEL_RAW:,995,59643.577891,1.2465090752,1.2458162308,0.027713775635
BATT_MODEL_RAW:,996,59703.583422,1.2464892864,1.2457973957,0.027675628662
BATT_MODEL_RAW:,997,59763.588589,1.2464723587,1.2457790375,0.027732849121
BATT_MODEL_RAW:,998,59823.593786,1.2464523315,1.245759964,0.027694702148
BATT_MODEL_RAW:,999,59883.595868,1.2464339733,1.2457416058,0.027694702148
BATT_MODEL_RAW:,1000,59943.59955,1.2464163303,1.2457237244,0.027704238892
BATT_MODEL_RAW:,1001,60003.601588,1.2463974953,1.2457051277,0.027694702148
BATT_MODEL_RAW:,1002,60063.603435,1.2463805676,1.2456874847,0.027723312378
BATT_MODEL_RAW:,1003,60123.604835,1.2463617325,1.2456686497,0.027723312378
BATT_MODEL_RAW:,1004,60183.60552,1.2463438511,1.2456512451,0.027704238892
BATT_MODEL_RAW:,1005,60243.608244,1.2463271618,1.2456347942,0.027694702148
BATT_MODEL_RAW:,1006,60303.613153,1.2463102341,1.2456171513,0.027723312378
BATT_MODEL_RAW:,1007,60363.616826,1.2462930679,1.245600462,0.027704238892
BATT_MODEL_RAW:,1008,60423.620065,1.2462739944,1.2455813885,0.027704238892
BATT_MODEL_RAW:,1009,60483.621603,1.2462587357,1.2455654144,0.027732849121
BATT_MODEL_RAW:,1010,60543.627117,1.2462418079,1.245549202,0.027704238892
BATT_MODEL_RAW:,1011,60603.630037,1.2462234497,1.2455308437,0.027704238892
BATT_MODEL_RAW:,1012,60663.633308,1.2462074757,1.2455148697,0.027704238892
BATT_MODEL_RAW:,1013,60723.638838,1.2461900711,1.2454981804,0.027675628662
BATT_MODEL_RAW:,1014,60783.640791,1.2461748123,1.2454805374,0.027770996094
BATT_MODEL_RAW:,1015,60843.644077,1.2461571693,1.2454645634,0.027704238892
BATT_MODEL_RAW:,1016,60903.647334,1.2461392879,1.245446682,0.027704238892
BATT_MODEL_RAW:,1017,60963.648748,1.2461237907,1.2454302311,0.027742385864
BATT_MODEL_RAW:,1018,61023.650639,1.2461075783,1.2454149723,0.027704238892
BATT_MODEL_RAW:,1019,61083.654251,1.2460916042,1.245398283,0.027732849121
BATT_MODEL_RAW:,1020,61143.655449,1.2460751534,1.2453808784,0.027770996094
BATT_MODEL_RAW:,1021,61203.655875,1.2460579872,1.2453653812,0.027704238892
BATT_MODEL_RAW:,1022,61263.657365,1.2460410595,1.2453489304,0.027685165405
BATT_MODEL_RAW:,1023,61323.658193,1.2460255623,1.2453329563,0.027704238892
BATT_MODEL_RAW:,1024,61383.662345,1.2460100651,1.2453157902,0.027770996094
BATT_MODEL_RAW:,1025,61443.662948,1.245994091,1.2453012466,0.027713775635
BATT_MODEL_RAW:,1026,61503.665536,1.2459771633,1.2452845573,0.027704238892
BATT_MODEL_RAW:,1027,61563.666957,1.2459607124,1.2452671528,0.027742385864
BATT_MODEL_RAW:,1028,61623.6696,1.2459437847,1.2452511787,0.027704238892
BATT_MODEL_RAW:,1029,61683.675709,1.2459306717,1.245237112,0.027742385864
BATT_MODEL_RAW:,1030,61743.677403,1.2459108829,1.2452185154,0.027694702148
BATT_MODEL_RAW:,1031,61803.67957,1.2458958626,1.2452042103,0.027666091919
BATT_MODEL_RAW:,1032,61863.682942,1.2458808422,1.2451879978,0.027713775635
BATT_MODEL_RAW:,1033,61923.685423,1.245865345,1.2451729774,0.027694702148
BATT_MODEL_RAW:,1034,61983.686317,1.2458500862,1.2451570034,0.027723312378
BATT_MODEL_RAW:,1035,62043.687276,1.2458333969,1.2451415062,0.027675628662
BATT_MODEL_RAW:,1036,62103.689449,1.2458176613,1.2451238632,0.027751922607
BATT_MODEL_RAW:,1037,62163.691548,1.245800972,1.2451086044,0.027694702148
BATT_MODEL_RAW:,1038,62223.695992,1.2457852364,1.2450935841,0.027666091919
BATT_MODEL_RAW:,1039,62283.69956,1.2457697392,1.2450771332,0.027704238892
BATT_MODEL_RAW:,1040,62343.701527,1.2457542419,1.2450613976,0.027713775635
BATT_MODEL_RAW:,1041,62403.704304,1.2457389832,1.2450461388,0.027713775635
BATT_MODEL_RAW:,1042,62463.705682,1.2457230091,1.2450296879,0.027732849121
BATT_MODEL_RAW:,1043,62523.706925,1.2457067966,1.2450137138,0.027723312378
BATT_MODEL_RAW:,1044,62583.712915,1.2456922531,1.2449986935,0.027742385864
BATT_MODEL_RAW:,1045,62643.716608,1.2456753254,1.2449836731,0.027666091919
BATT_MODEL_RAW:,1046,62703.720142,1.245661974,1.244969368,0.027704238892
BATT_MODEL_RAW:,1047,62763.722209,1.2456452847,1.244951725,0.027742385864
BATT_MODEL_RAW:,1048,62823.723424,1.2456290722,1.2449364662,0.027704238892
BATT_MODEL_RAW:,1049,62883.727416,1.2456140518,1.244920969,0.027723312378
BATT_MODEL_RAW:,1050,62943.731627,1.2455971241,1.2449040413,0.027723312378
BATT_MODEL_RAW:,1051,63003.734732,1.2455825806,1.2448894978,0.027723312378
BATT_MODEL_RAW:,1052,63063.739193,1.245568037,1.2448761463,0.027675628662
BATT_MODEL_RAW:,1053,63123.743515,1.2455513477,1.2448582649,0.027723312378
BATT_MODEL_RAW:,1054,63183.74577,1.2455363274,1.244843483,0.027713775635
BATT_MODEL_RAW:,1055,63243.746642,1.2455208302,1.2448279858,0.027713775635
BATT_MODEL_RAW:,1056,63303.748366,1.2455041409,1.2448117733,0.027694702148
BATT_MODEL_RAW:,1057,63363.749969,1.2454886436,1.2447953224,0.027732849121
BATT_MODEL_RAW:,1058,63423.753302,1.2454741001,1.2447812557,0.027713775635
BATT_MODEL_RAW:,1059,63483.757033,1.2454574108,1.2447648048,0.027704238892
BATT_MODEL_RAW:,1060,63543.762279,1.2454431057,1.2447509766,0.027685165405
BATT_MODEL_RAW:,1061,63603.76456,1.2454268932,1.2447345257,0.027694702148
BATT_MODEL_RAW:,1062,63663.765537,1.2454118729,1.2447187901,0.027723312378
BATT_MODEL_RAW:,1063,63723.771374,1.2453963757,1.244702816,0.027742385864
BATT_MODEL_RAW:,1064,63783.773233,1.2453799248,1.2446873188,0.027704238892
BATT_MODEL_RAW:,1065,63843.776781,1.2453644276,1.2446722984,0.027685165405
BATT_MODEL_RAW:,1066,63903.777547,1.2453496456,1.2446568012,0.027713775635
BATT_MODEL_RAW:,1067,63963.779062,1.2453336716,1.2446405888,0.027723312378
BATT_MODEL_RAW:,1068,64023.779755,1.2453184128,1.2446260452,0.027694702148
BATT_MODEL_RAW:,1069,64083.783192,1.2453029156,1.2446098328,0.027723312378
BATT_MODEL_RAW:,1070,64143.787465,1.2452864647,1.2445933819,0.027723312378
BATT_MODEL_RAW:,1071,64203.78844,1.2452704906,1.2445776463,0.027713775635
BATT_MODEL_RAW:,1072,64263.790025,1.2452569008,1.2445633411,0.027742385864
BATT_MODEL_RAW:,1073,64323.792638,1.2452385426,1.2445468903,0.027666091919
BATT_MODEL_RAW:,1074,64383.79761,1.2452235222,1.2445316315,0.027675628662
BATT_MODEL_RAW:,1075,64443.798193,1.2452085018,1.244515419,0.027723312378
BATT_MODEL_RAW:,1076,64503.801497,1.2451920509,1.2445003986,0.027666091919
BATT_MODEL_RAW:,1077,64563.805847,1.2451767921,1.244484663,0.027685165405
BATT_MODEL_RAW:,1078,64623.810693,1.2451612949,1.2444684505,0.027713775635
BATT_MODEL_RAW:,1079,64683.810932,1.2451448441,1.244451046,0.027751922607
BATT_MODEL_RAW:,1080,64743.811918,1.2451295853,1.244436264,0.027732849121
